Repository: junyunPE/knowledge-aware-ANN-for-planar-magnetic-loss-modeling

# knowledge-aware-ANN-for-planar-winding-loss
A modeling tool for accurate and fast planar magnetic loss by Junyun Deng in University of Twente

File: Magnetic simulation/python/core loss/data/3C94/3C94-Triangular(D=0.1).csv
Frequency,Flux_Density,Power_Loss,Duty_1,Duty_2,Duty_3,Duty_4,Outlier_Factor
50000.0,0.0369,5007.44,0.1,0.0,0.9,0.0,-13.31
50000.0,0.0417,5538.23,0.1,0.0,0.9,0.0,13.47
50000.0,0.0478,8156.69,0.1,0.0,0.9,0.0,4.29
50000.0,0.053,11748.71,0.1,0.0,0.9,0.0,-6.47
50000.0,0.06,15823.29,0.1,0.0,0.9,0.0,-2.47
50000.0,0.067,19634.4102,0.1,0.0,0.9,0.0,3.89
50000.0,0.0751,26559.2,0.1,0.0,0.9,0.0,-4.7
50000.0,0.0837,31891.2402,0.1,0.0,0.9,0.0,7.46
50000.0,0.0947,46144.4688,0.1,0.0,0.9,0.0,-3.06
50000.0,0.1058,60612.3594,0.1,0.0,0.9,0.0,-1.7
50000.0,0.118,76480.8516,0.1,0.0,0.9,0.0,0.4
50000.0,0.1324,98877.9375,0.1,0.0,0.9,0.0,1.41
50000.0,0.1485,131341.734,0.1,0.0,0.9,0.0,-0.96
50000.0,0.1653,166901.469,0.1,0.0,0.9,0.0,2.26
50000.0,0.1847,224525.734,0.1,0.0,0.9,0.0,-1.63
50000.0,0.2081,298981.469,0.1,0.0,0.9,0.0,-2.24
50000.0,0.2325,372949.156,0.1,0.0,0.9,0.0,1.22
50000.0,0.2607,482210.875,0.1,0.0,0.9,0.0,0.45
50000.0,0.2931,635090.875,0.1,0.0,0.9,0.0,-0.76
60000.0,0.0307,4141.48,0.1,0.0,0.9,0.0,-14.46
60000.0,0.0378,7002.69,0.1,0.0,0.9,0.0,-7.29
60000.0,0.0419,8197.66,0.1,0.0,0.9,0.0,1.92
60000.0,0.0473,10666.3398,0.1,0.0,0.9,0.0,1.83
60000.0,0.0529,14301.4199,0.1,0.0,0.9,0.0,-0.12
60000.0,0.0589,18770.9,0.1,0.0,0.9,0.0,-0.86
60000.0,0.0668,25150.7793,0.1,0.0,0.9,0.0,3.98
60000.0,0.0749,35632.9414,0.1,0.0,0.9,0.0,-6.26
60000.0,0.0838,43395.1,0.1,0.0,0.9,0.0,3.09
60000.0,0.0932,56551.3516,0.1,0.0,0.9,0.0,0.04
60000.0,0.1054,77221.2891,0.1,0.0,0.9,0.0,-1.19
60000.0,0.1181,100337.992,0.1,0.0,0.9,0.0,-0.09
60000.0,0.1325,130613.133,0.1,0.0,0.9,0.0,2.29
60000.0,0.1473,174406.609,0.1,0.0,0.9,0.0,-3.31
60000.0,0.1656,221159.781,0.1,0.0,0.9,0.0,1.55
60000.0,0.1843,285976.906,0.1,0.0,0.9,0.0,-0.1
60000.0,0.2072,378688.906,0.1,0.0,0.9,0.0,-1.53
60000.0,0.2323,480371.031,0.1,0.0,0.9,0.0,0.93
60000.0,0.2609,621681.125,0.1,0.0,0.9,0.0,0.9
60000.0,0.2906,799424.875,0.1,0.0,0.9,0.0,-0.45
70000.0,0.0263,3564.45,0.1,0.0,0.9,0.0,-12.14
70000.0,0.0296,3899.44,0.1,0.0,0.9,0.0,14.43
70000.0,0.0341,5796.86,0.1,0.0,0.9,0.0,7.79
70000.0,0.0377,8421.82,0.1,0.0,0.9,0.0,-5.68
70000.0,0.042,10377.46,0.1,0.0,0.9,0.0,0.86
70000.0,0.0472,13358.7598,0.1,0.0,0.9,0.0,2.52
70000.0,0.0534,18609.3906,0.1,0.0,0.9,0.0,-3.61
70000.0,0.059,22721.1309,0.1,0.0,0.9,0.0,4.72
70000.0,0.0668,33100.4297,0.1,0.0,0.9,0.0,-3.39
70000.0,0.0752,43458.8281,0.1,0.0,0.9,0.0,-0.82
70000.0,0.0834,54153.5703,0.1,0.0,0.9,0.0,1.01
70000.0,0.0939,71485.7578,0.1,0.0,0.9,0.0,1.34
70000.0,0.1056,95267.7734,0.1,0.0,0.9,0.0,0.06
70000.0,0.1178,123249.797,0.1,0.0,0.9,0.0,1.75
70000.0,0.1309,163698.797,0.1,0.0,0.9,0.0,-1.37
70000.0,0.1475,217121.469,0.1,0.0,0.9,0.0,-0.92
70000.0,0.1649,276198.219,0.1,0.0,0.9,0.0,0.47
70000.0,0.1845,355901.406,0.1,0.0,0.9,0.0,0.58
70000.0,0.2073,467678.625,0.1,0.0,0.9,0.0,-0.33
70000.0,0.2323,603416.125,0.1,0.0,0.9,0.0,0.88
70000.0,0.2598,796614.875,0.1,0.0,0.9,0.0,-2.91
70000.0,0.289,978186.938,0.1,0.0,0.9,0.0,1.98
80000.0,0.023,3058.12,0.1,0.0,0.9,0.0,-2.35
80000.0,0.0269,4030.91,0.1,0.0,0.9,0.0,2.68
80000.0,0.0298,5013.04,0.1,0.0,0.9,0.0,5.79
80000.0,0.0336,7507.25,0.1,0.0,0.9,0.0,-4.7
80000.0,0.0374,9861.39,0.1,0.0,0.9,0.0,-2.0
80000.0,0.042,12790.6904,0.1,0.0,0.9,0.0,-0.11
80000.0,0.0474,16908.7793,0.1,0.0,0.9,0.0,-2.84
80000.0,0.0533,21038.9102,0.1,0.0,0.9,0.0,5.91
80000.0,0.0595,29267.7793,0.1,0.0,0.9,0.0,0.08
80000.0,0.067,40660.7188,0.1,0.0,0.9,0.0,-2.45
80000.0,0.0746,50893.5312,0.1,0.0,0.9,0.0,1.69
80000.0,0.0838,66862.0703,0.1,0.0,0.9,0.0,1.38
80000.0,0.0937,89560.1875,0.1,0.0,0.9,0.0,-2.43
80000.0,0.1038,111354.43,0.1,0.0,0.9,0.0,1.16
80000.0,0.1173,150100.141,0.1,0.0,0.9,0.0,1.08
80000.0,0.1317,203774.438,0.1,0.0,0.9,0.0,-1.48
80000.0,0.1469,260147.828,0.1,0.0,0.9,0.0,0.27
80000.0,0.1646,336711.719,0.1,0.0,0.9,0.0,0.23
80000.0,0.1854,443664.438,0.1,0.0,0.9,0.0,-0.87
80000.0,0.2047,543680.75,0.1,0.0,0.9,0.0,2.74
80000.0,0.2319,745476.812,0.1,0.0,0.9,0.0,-2.44
80000.0,0.258,915966.688,0.1,0.0,0.9,0.0,2.81
80000.0,0.29,1225915.88,0.1,0.0,0.9,0.0,0.22
90000.0,0.0204,2727.33,0.1,0.0,0.9,0.0,1.48
90000.0,0.0239,3678.92,0.1,0.0,0.9,0.0,-0.07
90000.0,0.0264,4436.44,0.1,0.0,0.9,0.0,6.53
90000.0,0.0298,6563.95,0.1,0.0,0.9,0.0,-3.46
90000.0,0.0338,9015.31,0.1,0.0,0.9,0.0,-0.18
90000.0,0.038,11917.7,0.1,0.0,0.9,0.0,0.05
90000.0,0.042,15458.21,0.1,0.0,0.9,0.0,-4.01
90000.0,0.0473,18662.5605,0.1,0.0,0.9,0.0,6.92
90000.0,0.053,26185.3398,0.1,0.0,0.9,0.0,-0.29
90000.0,0.0596,36333.3086,0.1,0.0,0.9,0.0,-2.8
90000.0,0.0665,46822.2305,0.1,0.0,0.9,0.0,-0.12
90000.0,0.0746,61733.7695,0.1,0.0,0.9,0.0,-0.66
90000.0,0.084,81843.2188,0.1,0.0,0.9,0.0,-1.33
90000.0,0.0932,102624.344,0.1,0.0,0.9,0.0,1.4
90000.0,0.1043,135506.688,0.1,0.0,0.9,0.0,0.81
90000.0,0.1172,183644.562,0.1,0.0,0.9,0.0,-1.24
90000.0,0.1308,238681.312,0.1,0.0,0.9,0.0,-0.92
90000.0,0.1469,309641.812,0.1,0.0,0.9,0.0,0.22
90000.0,0.1651,409085.312,0.1,0.0,0.9,0.0,-1.49
90000.0,0.1816,496408.875,0.1,0.0,0.9,0.0,2.56
90000.0,0.206,695981.25,0.1,0.0,0.9,0.0,-4.35
90000.0,0.2308,848898.812,0.1,0.0,0.9,0.0,2.76
90000.0,0.2588,1118853.5,0.1,0.0,0.9,0.0,0.89
90000.0,0.2908,1499143.25,0.1,0.0,0.9,0.0,-0.61
100000.0,0.0186,2590.14,0.1,0.0,0.9,0.0,-2.32
100000.0,0.0216,3377.76,0.1,0.0,0.9,0.0,3.21
100000.0,0.024,4040.74,0.1,0.0,0.9,0.0,10.53
100000.0,0.0271,5960.28,0.1,0.0,0.9,0.0,-0.95
100000.0,0.0301,8089.08,0.1,0.0,0.9,0.0,-3.47
100000.0,0.0339,10675.8301,0.1,0.0,0.9,0.0,-0.74
100000.0,0.0382,13951.9297,0.1,0.0,0.9,0.0,0.21
100000.0,0.0423,17080.8301,0.1,0.0,0.9,0.0,5.95
100000.0,0.0478,23807.9902,0.1,0.0,0.9,0.0,0.99
100000.0,0.0534,32641.8809,0.1,0.0,0.9,0.0,-3.87
100000.0,0.0601,42777.2109,0.1,0.0,0.9,0.0,-0.9
100000.0,0.067,55030.9102,0.1,0.0,0.9,0.0,0.57
100000.0,0.0755,74228.6797,0.1,0.0,0.9,0.0,-0.39
100000.0,0.0832,92040.9062,0.1,0.0,0.9,0.0,2.15
100000.0,0.0937,122709.773,0.1,0.0,0.9,0.0,1.47
100000.0,0.1055,166941.766,0.1,0.0,0.9,0.0,-1.06
100000.0,0.118,218543.125,0.1,0.0,0.9,0.0,-0.9
100000.0,0.1325,283679.438,0.1,0.0,0.9,0.0,1.15
100000.0,0.1487,376580.375,0.1,0.0,0.9,0.0,-0.72
100000.0,0.1646,459198.75,0.1,0.0,0.9,0.0,4.19
100000.0,0.1863,648590.0,0.1,0.0,0.9,0.0,-3.23
100000.0,0.2075,791547.188,0.1,0.0,0.9,0.0,3.1
100000.0,0.2326,1030923.0,0.1,0.0,0.9,0.0,1.06
100000.0,0.2621,1388109.25,0.1,0.0,0.9,0.0,-1.33
100000.0,0.2925,1789935.0,0.1,0.0,0.9,0.0,0.42
110000.0,0.0167,2472.03,0.1,0.0,0.9,0.0,-5.43
110000.0,0.0189,2685.38,0.1,0.0,0.9,0.0,17.06
110000.0,0.0211,3823.19,0.1,0.0,0.9,0.0,-0.04
110000.0,0.0239,5485.83,0.1,0.0,0.9,0.0,-7.51
110000.0,0.0266,6772.79,0.1,0.0,0.9,0.0,-2.04
110000.0,0.0299,8769.26,0.1,0.0,0.9,0.0,2.16
110000.0,0.0338,12299.6396,0.1,0.0,0.9,0.0,-1.56
110000.0,0.0374,14960.8096,0.1,0.0,0.9,0.0,5.01
110000.0,0.0422,21730.6699,0.1,0.0,0.9,0.0,-5.73
110000.0,0.0478,28789.0898,0.1,0.0,0.9,0.0,-3.04
110000.0,0.053,35394.8086,0.1,0.0,0.9,0.0,2.76
110000.0,0.0596,46552.8594,0.1,0.0,0.9,0.0,3.36
110000.0,0.0666,61889.5586,0.1,0.0,0.9,0.0,1.92
110000.0,0.0748,83209.4,0.1,0.0,0.9,0.0,1.27
110000.0,0.0831,110866.719,0.1,0.0,0.9,0.0,-2.43
110000.0,0.0933,145681.312,0.1,0.0,0.9,0.0,-1.69
110000.0,0.1041,185702.297,0.1,0.0,0.9,0.0,0.82
110000.0,0.117,241952.266,0.1,0.0,0.9,0.0,2.17
110000.0,0.1311,321920.969,0.1,0.0,0.9,0.0,0.07
110000.0,0.1473,428864.688,0.1,0.0,0.9,0.0,-0.69
110000.0,0.1646,563148.688,0.1,0.0,0.9,0.0,-2.25
110000.0,0.1828,693740.438,0.1,0.0,0.9,0.0,2.39
110000.0,0.2059,950354.125,0.1,0.0,0.9,0.0,-3.39
110000.0,0.2322,1213633.38,0.1,0.0,0.9,0.0,-0.68
110000.0,0.2584,1532246.38,0.1,0.0,0.9,0.0,1.63
120000.0,0.0153,2284.63,0.1,0.0,0.9,0.0,0.34
120000.0,0.0188,3696.62,0.1,0.0,0.9,0.0,-6.6
120000.0,0.0213,4797.89,0.1,0.0,0.9,0.0,-3.81
120000.0,0.0237,5703.16,0.1,0.0,0.9,0.0,6.1
120000.0,0.0267,7515.13,0.1,0.0,0.9,0.0,6.25
120000.0,0.0297,9869.59,0.1,0.0,0.9,0.0,3.49
120000.0,0.0333,13114.8701,0.1,0.0,0.9,0.0,4.28
120000.0,0.0374,18608.0391,0.1,0.0,0.9,0.0,-3.7
120000.0,0.0419,22968.3398,0.1,0.0,0.9,0.0,5.26
120000.0,0.047,30260.7305,0.1,0.0,0.9,0.0,5.08
120000.0,0.0527,41280.6094,0.1,0.0,0.9,0.0,0.45
120000.0,0.0591,53976.25,0.1,0.0,0.9,0.0,0.79
120000.0,0.0662,70395.0,0.1,0.0,0.9,0.0,2.35
120000.0,0.0739,97107.2109,0.1,0.0,0.9,0.0,-3.29
120000.0,0.0829,122761.961,0.1,0.0,0.9,0.0,2.49
120000.0,0.0924,158593.562,0.1,0.0,0.9,0.0,3.15
120000.0,0.1037,214585.547,0.1,0.0,0.9,0.0,-0.14
120000.0,0.1164,280056.531,0.1,0.0,0.9,0.0,0.27
120000.0,0.1306,367649.188,0.1,0.0,0.9,0.0,0.14
120000.0,0.1462,477790.594,0.1,0.0,0.9,0.0,1.36
120000.0,0.1626,620941.25,0.1,0.0,0.9,0.0,-0.1
120000.0,0.1842,837631.812,0.1,0.0,0.9,0.0,-1.7
120000.0,0.2053,1042021.44,0.1,0.0,0.9,0.0,1.93
120000.0,0.2288,1326196.25,0.1,0.0,0.9,0.0,1.8
130000.0,0.0149,2434.61,0.1,0.0,0.9,0.0,1.38
130000.0,0.0169,3289.32,0.1,0.0,0.9,0.0,-0.9
130000.0,0.0193,4223.37,0.1,0.0,0.9,0.0,4.53
130000.0,0.0213,5140.38,0.1,0.0,0.9,0.0,6.74
130000.0,0.0239,7176.6,0.1,0.0,0.9,0.0,-2.01
130000.0,0.0267,9400.25,0.1,0.0,0.9,0.0,-2.17
130000.0,0.0299,11950.8301,0.1,0.0,0.9,0.0,1.75
130000.0,0.0337,16495.1094,0.1,0.0,0.9,0.0,-1.42
130000.0,0.0378,20961.3809,0.1,0.0,0.9,0.0,4.08
130000.0,0.0418,28555.4297,0.1,0.0,0.9,0.0,-4.28
130000.0,0.0471,37487.2188,0.1,0.0,0.9,0.0,-3.44
130000.0,0.0529,49218.2812,0.1,0.0,0.9,0.0,-2.29
130000.0,0.0593,63785.5391,0.1,0.0,0.9,0.0,-0.16
130000.0,0.0659,82744.0,0.1,0.0,0.9,0.0,-0.61
130000.0,0.0741,107634.031,0.1,0.0,0.9,0.0,2.79
130000.0,0.0826,144499.141,0.1,0.0,0.9,0.0,-1.66
130000.0,0.0929,192976.234,0.1,0.0,0.9,0.0,-2.6
130000.0,0.1042,251436.109,0.1,0.0,0.9,0.0,-1.16
130000.0,0.117,329156.219,0.1,0.0,0.9,0.0,-1.0
130000.0,0.1298,407128.188,0.1,0.0,0.9,0.0,2.76
130000.0,0.1462,563930.688,0.1,0.0,0.9,0.0,-2.52
130000.0,0.1643,720842.875,0.1,0.0,0.9,0.0,0.85
130000.0,0.1833,916836.625,0.1,0.0,0.9,0.0,2.05
130000.0,0.2053,1221722.0,0.1,0.0,0.9,0.0,-1.76
140000.0,0.0134,2379.83,0.1,0.0,0.9,0.0,-9.27
140000.0,0.0151,2735.47,0.1,0.0,0.9,0.0,8.19
140000.0,0.0169,3589.29,0.1,0.0,0.9,0.0,4.34
140000.0,0.019,5201.63,0.1,0.0,0.9,0.0,-6.75
140000.0,0.0212,6466.7,0.1,0.0,0.9,0.0,-4.27
140000.0,0.0238,8217.95,0.1,0.0,0.9,0.0,-1.25
140000.0,0.0269,11330.46,0.1,0.0,0.9,0.0,-4.24
140000.0,0.0296,13592.9199,0.1,0.0,0.9,0.0,1.64
140000.0,0.0333,19174.6699,0.1,0.0,0.9,0.0,-4.55
140000.0,0.0375,25142.1699,0.1,0.0,0.9,0.0,-3.09
140000.0,0.0416,31050.1699,0.1,0.0,0.9,0.0,1.46
140000.0,0.0468,40340.8086,0.1,0.0,0.9,0.0,2.84
140000.0,0.0526,53893.4688,0.1,0.0,0.9,0.0,1.15
140000.0,0.0581,69264.8594,0.1,0.0,0.9,0.0,0.73
140000.0,0.0655,95511.8672,0.1,0.0,0.9,0.0,-2.55
140000.0,0.0738,126356.641,0.1,0.0,0.9,0.0,-2.16
140000.0,0.0826,161086.094,0.1,0.0,0.9,0.0,0.98
140000.0,0.0923,209824.734,0.1,0.0,0.9,0.0,1.1
140000.0,0.1037,278361.281,0.1,0.0,0.9,0.0,0.37
140000.0,0.1161,368569.625,0.1,0.0,0.9,0.0,-1.25
140000.0,0.1303,484199.875,0.1,0.0,0.9,0.0,-1.72
140000.0,0.1446,602451.5,0.1,0.0,0.9,0.0,1.62
140000.0,0.163,819555.0,0.1,0.0,0.9,0.0,-1.97
140000.0,0.1838,1070426.25,0.1,0.0,0.9,0.0,-1.18
140000.0,0.2041,1347033.12,0.1,0.0,0.9,0.0,0.77
150000.0,0.0134,2347.61,0.1,0.0,0.9,0.0,11.6
150000.0,0.0151,3531.34,0.1,0.0,0.9,0.0,-7.14
150000.0,0.0172,4580.07,0.1,0.0,0.9,0.0,-4.18
150000.0,0.0191,5417.11,0.1,0.0,0.9,0.0,5.68
150000.0,0.0216,7193.56,0.1,0.0,0.9,0.0,4.83
150000.0,0.024,9271.2,0.1,0.0,0.9,0.0,3.9
150000.0,0.0268,12220.3398,0.1,0.0,0.9,0.0,2.93
150000.0,0.0301,17156.4395,0.1,0.0,0.9,0.0,-3.98
150000.0,0.0337,21061.3594,0.1,0.0,0.9,0.0,3.91
150000.0,0.0375,27202.9609,0.1,0.0,0.9,0.0,3.54
150000.0,0.0421,37076.1289,0.1,0.0,0.9,0.0,-1.39
150000.0,0.0473,47526.5195,0.1,0.0,0.9,0.0,1.1
150000.0,0.0531,61795.0703,0.1,0.0,0.9,0.0,2.28
150000.0,0.0592,84811.5938,0.1,0.0,0.9,0.0,-2.92
150000.0,0.0663,106695.062,0.1,0.0,0.9,0.0,2.81
150000.0,0.0739,139042.156,0.1,0.0,0.9,0.0,1.74
150000.0,0.0828,184557.984,0.1,0.0,0.9,0.0,0.18
150000.0,0.0931,243644.688,0.1,0.0,0.9,0.0,-0.05
150000.0,0.1047,317983.188,0.1,0.0,0.9,0.0,1.14
150000.0,0.1169,412847.188,0.1,0.0,0.9,0.0,1.54
150000.0,0.1302,536843.875,0.1,0.0,0.9,0.0,0.03
150000.0,0.1472,722903.938,0.1,0.0,0.9,0.0,-1.23
150000.0,0.1646,913456.5,0.1,0.0,0.9,0.0,1.75
150000.0,0.1832,1171330.25,0.1,0.0,0.9,0.0,1.32
160000.0,0.0122,2334.06,0.1,0.0,0.9,0.0,0.35
160000.0,0.0138,3276.26,0.1,0.0,0.9,0.0,-4.81
160000.0,0.0153,3640.55,0.1,0.0,0.9,0.0,10.16
160000.0,0.0171,4829.41,0.1,0.0,0.9,0.0,5.9
160000.0,0.0191,6649.39,0.1,0.0,0.9,0.0,-3.31
160000.0,0.0214,8611.62,0.1,0.0,0.9,0.0,-3.05
160000.0,0.0241,10837.4697,0.1,0.0,0.9,0.0,1.64
160000.0,0.0271,14270.7803,0.1,0.0,0.9,0.0,3.05
160000.0,0.03,18353.8398,0.1,0.0,0.9,0.0,2.85
160000.0,0.0338,25357.9492,0.1,0.0,0.9,0.0,-2.36
160000.0,0.0377,32710.1191,0.1,0.0,0.9,0.0,-2.22
160000.0,0.0424,42445.8711,0.1,0.0,0.9,0.0,-0.33
160000.0,0.0476,55497.0117,0.1,0.0,0.9,0.0,-0.76
160000.0,0.0528,69444.4,0.1,0.0,0.9,0.0,2.09
160000.0,0.0591,92273.3125,0.1,0.0,0.9,0.0,1.03
160000.0,0.0662,123969.109,0.1,0.0,0.9,0.0,-1.92
160000.0,0.0744,162479.562,0.1,0.0,0.9,0.0,-1.08
160000.0,0.0833,210774.312,0.1,0.0,0.9,0.0,-0.39
160000.0,0.0936,278787.219,0.1,0.0,0.9,0.0,-1.25
160000.0,0.1035,342520.469,0.1,0.0,0.9,0.0,2.62
160000.0,0.117,477679.812,0.1,0.0,0.9,0.0,-2.3
160000.0,0.1311,599355.688,0.1,0.0,0.9,0.0,2.32
160000.0,0.1465,784018.812,0.1,0.0,0.9,0.0,1.0
160000.0,0.1646,1044098.75,0.1,0.0,0.9,0.0,-1.4
160000.0,0.1846,1348182.88,0.1,0.0,0.9,0.0,-0.65
170000.0,0.0122,2524.26,0.1,0.0,0.9,0.0,7.84
170000.0,0.0136,3523.2,0.1,0.0,0.9,0.0,-2.0
170000.0,0.0151,4521.92,0.1,0.0,0.9,0.0,-3.34
170000.0,0.017,5584.56,0.1,0.0,0.9,0.0,1.91
170000.0,0.0189,7007.88,0.1,0.0,0.9,0.0,4.71
170000.0,0.0214,9412.44,0.1,0.0,0.9,0.0,2.96
170000.0,0.0239,12387.1,0.1,0.0,0.9,0.0,0.53
170000.0,0.0267,16743.4902,0.1,0.0,0.9,0.0,-3.36
170000.0,0.03,21052.6,0.1,0.0,0.9,0.0,1.34
170000.0,0.0334,26741.4805,0.1,0.0,0.9,0.0,2.61
170000.0,0.0376,35880.8711,0.1,0.0,0.9,0.0,0.82
170000.0,0.0421,46589.25,0.1,0.0,0.9,0.0,1.08
170000.0,0.0474,60668.9805,0.1,0.0,0.9,0.0,2.19
170000.0,0.0524,80432.7891,0.1,0.0,0.9,0.0,-2.73
170000.0,0.059,102667.203,0.1,0.0,0.9,0.0,1.6
170000.0,0.0657,133409.375,0.1,0.0,0.9,0.0,0.77
170000.0,0.0738,175888.156,0.1,0.0,0.9,0.0,0.55
170000.0,0.0829,231356.656,0.1,0.0,0.9,0.0,0.21
170000.0,0.0929,301326.938,0.1,0.0,0.9,0.0,0.86
170000.0,0.1038,396369.125,0.1,0.0,0.9,0.0,-0.64
170000.0,0.1156,507790.25,0.1,0.0,0.9,0.0,0.31
170000.0,0.1306,685332.812,0.1,0.0,0.9,0.0,-1.57
170000.0,0.1467,873014.25,0.1,0.0,0.9,0.0,1.57
170000.0,0.1631,1117527.5,0.1,0.0,0.9,0.0,3.26
180000.0,0.0107,2475.99,0.1,0.0,0.9,0.0,-8.66
180000.0,0.0121,3109.74,0.1,0.0,0.9,0.0,-4.26
180000.0,0.0133,3648.89,0.1,0.0,0.9,0.0,3.65
180000.0,0.015,5049.91,0.1,0.0,0.9,0.0,-3.4
180000.0,0.0167,6658.21,0.1,0.0,0.9,0.0,-7.28
180000.0,0.0186,8330.41,0.1,0.0,0.9,0.0,-4.94
180000.0,0.021,10930.9902,0.1,0.0,0.9,0.0,-4.62
180000.0,0.0235,13513.3301,0.1,0.0,0.9,0.0,1.03
180000.0,0.0263,18185.0293,0.1,0.0,0.9,0.0,-2.36
180000.0,0.0295,24153.7,0.1,0.0,0.9,0.0,-4.4
180000.0,0.0332,31196.5,0.1,0.0,0.9,0.0,-3.16
180000.0,0.0372,39734.4805,0.1,0.0,0.9,0.0,-0.85
180000.0,0.0418,52969.8906,0.1,0.0,0.9,0.0,-2.63
180000.0,0.0461,65276.4219,0.1,0.0,0.9,0.0,-0.46
180000.0,0.0519,87238.2891,0.1,0.0,0.9,0.0,-1.65
180000.0,0.0582,116485.094,0.1,0.0,0.9,0.0,-3.47
180000.0,0.0652,149459.266,0.1,0.0,0.9,0.0,-1.66
180000.0,0.0731,193990.812,0.1,0.0,0.9,0.0,-0.61
180000.0,0.082,255630.266,0.1,0.0,0.9,0.0,-1.69
180000.0,0.0907,318195.281,0.1,0.0,0.9,0.0,0.52
180000.0,0.1028,442507.938,0.1,0.0,0.9,0.0,-3.25
180000.0,0.1144,549667.75,0.1,0.0,0.9,0.0,0.53
180000.0,0.1284,734486.938,0.1,0.0,0.9,0.0,-1.86
180000.0,0.1443,967757.625,0.1,0.0,0.9,0.0,-2.91
190000.0,0.0109,2583.03,0.1,0.0,0.9,0.0,8.49
190000.0,0.0122,3574.49,0.1,0.0,0.9,0.0,-2.82
190000.0,0.0135,4491.59,0.1,0.0,0.9,0.0,-2.22
190000.0,0.015,5379.76,0.1,0.0,0.9,0.0,4.73
190000.0,0.0169,6914.03,0.1,0.0,0.9,0.0,5.7
190000.0,0.0192,9418.3,0.1,0.0,0.9,0.0,2.73
190000.0,0.0215,12379.1504,0.1,0.0,0.9,0.0,0.26
190000.0,0.024,16480.4902,0.1,0.0,0.9,0.0,-2.96
190000.0,0.0268,20511.8,0.1,0.0,0.9,0.0,2.34
190000.0,0.0299,26144.1602,0.1,0.0,0.9,0.0,3.15
190000.0,0.0336,34539.8516,0.1,0.0,0.9,0.0,1.86
190000.0,0.0376,44382.1406,0.1,0.0,0.9,0.0,2.37
190000.0,0.0423,58624.0508,0.1,0.0,0.9,0.0,1.67
190000.0,0.0469,77125.9219,0.1,0.0,0.9,0.0,-2.24
190000.0,0.0527,97921.1094,0.1,0.0,0.9,0.0,1.9
190000.0,0.0586,125712.477,0.1,0.0,0.9,0.0,1.96
190000.0,0.0659,166018.938,0.1,0.0,0.9,0.0,1.49
190000.0,0.0739,217874.156,0.1,0.0,0.9,0.0,0.74
190000.0,0.0831,285604.812,0.1,0.0,0.9,0.0,0.8
190000.0,0.0928,372318.844,0.1,0.0,0.9,0.0,0.65
190000.0,0.1031,478381.562,0.1,0.0,0.9,0.0,-0.03
190000.0,0.1168,643899.062,0.1,0.0,0.9,0.0,-1.03
190000.0,0.131,821067.5,0.1,0.0,0.9,0.0,2.26
190000.0,0.1457,1054262.12,0.1,0.0,0.9,0.0,1.99
200000.0,0.0108,2984.9,0.1,0.0,0.9,0.0,2.89
200000.0,0.0123,3808.81,0.1,0.0,0.9,0.0,7.2
200000.0,0.0135,4920.99,0.1,0.0,0.9,0.0,1.18
200000.0,0.0154,6632.23,0.1,0.0,0.9,0.0,-0.11
200000.0,0.0172,8481.31,0.1,0.0,0.9,0.0,0.48
200000.0,0.0194,10779.3398,0.1,0.0,0.9,0.0,3.01
200000.0,0.0214,13358.7598,0.1,0.0,0.9,0.0,4.72
200000.0,0.0242,17730.5293,0.1,0.0,0.9,0.0,4.41
200000.0,0.0269,23601.3203,0.1,0.0,0.9,0.0,0.04
200000.0,0.0303,30795.2305,0.1,0.0,0.9,0.0,0.93
200000.0,0.0339,39824.4609,0.1,0.0,0.9,0.0,0.91
200000.0,0.038,51572.1406,0.1,0.0,0.9,0.0,1.12
200000.0,0.0423,65309.4688,0.1,0.0,0.9,0.0,1.96
200000.0,0.0472,83085.9219,0.1,0.0,0.9,0.0,3.12
200000.0,0.0531,111220.492,0.1,0.0,0.9,0.0,1.29
200000.0,0.0595,145988.312,0.1,0.0,0.9,0.0,0.69
200000.0,0.0668,190286.156,0.1,0.0,0.9,0.0,0.88
200000.0,0.075,249607.547,0.1,0.0,0.9,0.0,0.5
200000.0,0.0829,306713.125,0.1,0.0,0.9,0.0,3.74
200000.0,0.0935,423844.281,0.1,0.0,0.9,0.0,-0.72
200000.0,0.1052,538456.438,0.1,0.0,0.9,0.0,3.14
200000.0,0.1173,697169.938,0.1,0.0,0.9,0.0,2.4
200000.0,0.1319,931127.875,0.1,0.0,0.9,0.0,1.04
200000.0,0.1476,1207128.75,0.1,0.0,0.9,0.0,2.16
210000.0,0.0106,3394.82,0.1,0.0,0.9,0.0,-4.57
210000.0,0.012,4271.28,0.1,0.0,0.9,0.0,0.44
210000.0,0.0133,5230.97,0.1,0.0,0.9,0.0,3.55
210000.0,0.0148,6969.14,0.1,0.0,0.9,0.0,-3.0
210000.0,0.0167,8929.08,0.1,0.0,0.9,0.0,0.35
210000.0,0.0187,11343.1797,0.1,0.0,0.9,0.0,0.84
210000.0,0.0209,15006.4297,0.1,0.0,0.9,0.0,-1.37
210000.0,0.0234,18867.1406,0.1,0.0,0.9,0.0,1.65
210000.0,0.0262,25010.1406,0.1,0.0,0.9,0.0,-1.63
210000.0,0.0294,33133.6602,0.1,0.0,0.9,0.0,-3.17
210000.0,0.0329,42293.9,0.1,0.0,0.9,0.0,-1.73
210000.0,0.0368,54459.4609,0.1,0.0,0.9,0.0,-1.23
210000.0,0.0412,70319.6,0.1,0.0,0.9,0.0,-1.45
210000.0,0.0459,88102.9375,0.1,0.0,0.9,0.0,0.52
210000.0,0.0514,117291.758,0.1,0.0,0.9,0.0,-2.19
210000.0,0.0578,154029.047,0.1,0.0,0.9,0.0,-2.06
210000.0,0.0647,200318.266,0.1,0.0,0.9,0.0,-2.1
210000.0,0.0726,261434.234,0.1,0.0,0.9,0.0,-2.18
210000.0,0.0809,328300.281,0.1,0.0,0.9,0.0,0.61
210000.0,0.0906,441539.406,0.1,0.0,0.9,0.0,-2.94
210000.0,0.1022,569875.75,0.1,0.0,0.9,0.0,-0.45
210000.0,0.1137,728309.25,0.1,0.0,0.9,0.0,-0.39
210000.0,0.1272,961287.938,0.1,0.0,0.9,0.0,-1.48
220000.0,0.0106,3750.0,0.1,0.0,0.9,0.0,-1.9
220000.0,0.012,5032.16,0.1,0.0,0.9,0.0,-5.41
220000.0,0.0133,6169.08,0.1,0.0,0.9,0.0,-1.43
220000.0,0.0149,7669.83,0.1,0.0,0.9,0.0,1.78
220000.0,0.0169,10324.0898,0.1,0.0,0.9,0.0,-1.56
220000.0,0.0186,12736.2,0.1,0.0,0.9,0.0,-1.24
220000.0,0.0208,16960.2305,0.1,0.0,0.9,0.0,-3.8
220000.0,0.0236,22002.4492,0.1,0.0,0.9,0.0,-2.09
220000.0,0.0261,26817.4609,0.1,0.0,0.9,0.0,2.16
220000.0,0.0293,35167.7305,0.1,0.0,0.9,0.0,1.05
220000.0,0.0329,45469.7695,0.1,0.0,0.9,0.0,1.77
220000.0,0.0365,59330.7812,0.1,0.0,0.9,0.0,-1.46
220000.0,0.0412,78533.7734,0.1,0.0,0.9,0.0,-2.75
220000.0,0.0462,99324.7109,0.1,0.0,0.9,0.0,0.0
220000.0,0.0516,126701.359,0.1,0.0,0.9,0.0,1.18
220000.0,0.0577,164508.281,0.1,0.0,0.9,0.0,0.84
220000.0,0.0649,216331.25,0.1,0.0,0.9,0.0,0.32
220000.0,0.0727,281528.969,0.1,0.0,0.9,0.0,0.38
220000.0,0.0816,375431.812,0.1,0.0,0.9,0.0,-1.64
220000.0,0.0903,468561.125,0.1,0.0,0.9,0.0,-0.28
220000.0,0.1021,632054.438,0.1,0.0,0.9,0.0,-2.15
220000.0,0.1147,809724.688,0.1,0.0,0.9,0.0,0.54
220000.0,0.1274,1031478.62,0.1,0.0,0.9,0.0,2.19
230000.0,0.0107,4106.99,0.1,0.0,0.9,0.0,1.03
230000.0,0.0119,5294.15,0.1,0.0,0.9,0.0,-0.79
230000.0,0.0132,6943.94,0.1,0.0,0.9,0.0,-4.91
230000.0,0.0149,8805.59,0.1,0.0,0.9,0.0,-3.55
230000.0,0.0167,11218.8896,0.1,0.0,0.9,0.0,-1.32
230000.0,0.0186,14024.6602,0.1,0.0,0.9,0.0,-0.25
230000.0,0.0209,18343.4902,0.1,0.0,0.9,0.0,-0.75
230000.0,0.0234,24026.0195,0.1,0.0,0.9,0.0,-2.51
230000.0,0.0263,31474.6309,0.1,0.0,0.9,0.0,-3.03
230000.0,0.0294,39817.1289,0.1,0.0,0.9,0.0,-1.51
230000.0,0.0331,52303.2305,0.1,0.0,0.9,0.0,-2.26
230000.0,0.0366,65041.0703,0.1,0.0,0.9,0.0,-0.45
230000.0,0.041,84034.7266,0.1,0.0,0.9,0.0,-0.78
230000.0,0.0458,108022.898,0.1,0.0,0.9,0.0,-1.31
230000.0,0.0516,142223.578,0.1,0.0,0.9,0.0,-1.96
230000.0,0.0577,183933.953,0.1,0.0,0.9,0.0,-1.7
230000.0,0.0649,239350.0,0.1,0.0,0.9,0.0,-1.35
230000.0,0.0718,299320.719,0.1,0.0,0.9,0.0,0.06
230000.0,0.081,405276.281,0.1,0.0,0.9,0.0,-2.35
230000.0,0.091,516161.875,0.1,0.0,0.9,0.0,0.27
230000.0,0.1016,669956.062,0.1,0.0,0.9,0.0,-0.4
230000.0,0.1136,883037.062,0.1,0.0,0.9,0.0,-1.99
240000.0,0.0105,4562.83,0.1,0.0,0.9,0.0,-2.22
240000.0,0.0119,5736.5,0.1,0.0,0.9,0.0,0.71
240000.0,0.0132,7213.85,0.1,0.0,0.9,0.0,0.69
240000.0,0.0148,9239.41,0.1,0.0,0.9,0.0,0.97
240000.0,0.0165,11771.4502,0.1,0.0,0.9,0.0,1.04
240000.0,0.0185,15687.0195,0.1,0.0,0.9,0.0,-3.05
240000.0,0.0208,19878.3,0.1,0.0,0.9,0.0,-0.27
240000.0,0.0233,25388.6,0.1,0.0,0.9,0.0,0.58
240000.0,0.026,32858.5508,0.1,0.0,0.9,0.0,-1.09
240000.0,0.0292,42910.0898,0.1,0.0,0.9,0.0,-1.48
240000.0,0.0326,54549.8906,0.1,0.0,0.9,0.0,-0.34
240000.0,0.0365,72386.6797,0.1,0.0,0.9,0.0,-3.53
240000.0,0.0408,90480.2,0.1,0.0,0.9,0.0,-0.38
240000.0,0.0455,115524.531,0.1,0.0,0.9,0.0,-0.83
240000.0,0.0512,151740.359,0.1,0.0,0.9,0.0,-1.63
240000.0,0.0574,196558.031,0.1,0.0,0.9,0.0,-1.38
240000.0,0.0642,254951.016,0.1,0.0,0.9,0.0,-1.77
240000.0,0.0718,326668.062,0.1,0.0,0.9,0.0,-0.19
240000.0,0.08,428613.188,0.1,0.0,0.9,0.0,-2.41
240000.0,0.0906,566052.188,0.1,0.0,0.9,0.0,-2.24
240000.0,0.1012,715630.625,0.1,0.0,0.9,0.0,0.21
240000.0,0.1126,932818.625,0.1,0.0,0.9,0.0,-1.13
250000.0,0.0108,5047.53,0.1,0.0,0.9,0.0,3.07
250000.0,0.0123,6723.19,0.1,0.0,0.9,0.0,1.52
250000.0,0.0138,8661.48,0.1,0.0,0.9,0.0,1.15
250000.0,0.0154,10779.1,0.1,0.0,0.9,0.0,3.66
250000.0,0.0172,13834.0098,0.1,0.0,0.9,0.0,3.71
250000.0,0.0191,17651.9297,0.1,0.0,0.9,0.0,3.32
250000.0,0.0215,23251.3301,0.1,0.0,0.9,0.0,0.78
250000.0,0.0241,29930.6191,0.1,0.0,0.9,0.0,1.13
250000.0,0.027,38065.2891,0.1,0.0,0.9,0.0,2.21
250000.0,0.0303,49330.9883,0.1,0.0,0.9,0.0,2.36
250000.0,0.0337,62366.4414,0.1,0.0,0.9,0.0,2.96
250000.0,0.0377,79330.5625,0.1,0.0,0.9,0.0,3.96
250000.0,0.0423,104664.969,0.1,0.0,0.9,0.0,1.28
250000.0,0.0474,133837.547,0.1,0.0,0.9,0.0,2.3
250000.0,0.0531,173039.141,0.1,0.0,0.9,0.0,2.28
250000.0,0.0595,225800.797,0.1,0.0,0.9,0.0,1.47
250000.0,0.066,281467.969,0.1,0.0,0.9,0.0,3.2
250000.0,0.0742,379400.344,0.1,0.0,0.9,0.0,0.74
250000.0,0.0835,483114.125,0.1,0.0,0.9,0.0,3.62
250000.0,0.0935,628444.5,0.1,0.0,0.9,0.0,2.7
250000.0,0.1048,828866.812,0.1,0.0,0.9,0.0,1.82
250000.0,0.1175,1076249.38,0.1,0.0,0.9,0.0,3.96
260000.0,0.0107,5418.16,0.1,0.0,0.9,0.0,4.33
260000.0,0.0121,7049.93,0.1,0.0,0.9,0.0,3.49
260000.0,0.0135,8976.8,0.1,0.0,0.9,0.0,2.86
260000.0,0.0152,11481.8301,0.1,0.0,0.9,0.0,4.41
260000.0,0.017,15386.0,0.1,0.0,0.9,0.0,0.21
260000.0,0.0191,19403.6602,0.1,0.0,0.9,0.0,2.79
260000.0,0.0213,24665.2207,0.1,0.0,0.9,0.0,1.95
260000.0,0.0239,31736.4492,0.1,0.0,0.9,0.0,1.85
260000.0,0.0267,40541.7188,0.1,0.0,0.9,0.0,1.97
260000.0,0.03,52256.7305,0.1,0.0,0.9,0.0,2.78
260000.0,0.0334,67727.4609,0.1,0.0,0.9,0.0,0.83
260000.0,0.0374,85533.2188,0.1,0.0,0.9,0.0,2.5
260000.0,0.0417,110479.281,0.1,0.0,0.9,0.0,0.91
260000.0,0.0468,141978.656,0.1,0.0,0.9,0.0,1.22
260000.0,0.0524,184150.844,0.1,0.0,0.9,0.0,0.98
260000.0,0.0589,238589.297,0.1,0.0,0.9,0.0,1.56
260000.0,0.0656,303731.75,0.1,0.0,0.9,0.0,2.35
260000.0,0.0732,400634.656,0.1,0.0,0.9,0.0,-0.3
260000.0,0.0827,523517.188,0.1,0.0,0.9,0.0,0.75
260000.0,0.0924,665526.75,0.1,0.0,0.9,0.0,1.86
260000.0,0.1031,867991.125,0.1,0.0,0.9,0.0,1.03
270000.0,0.0106,6004.92,0.1,0.0,0.9,0.0,1.14
270000.0,0.012,7695.59,0.1,0.0,0.9,0.0,1.78
270000.0,0.0133,9600.64,0.1,0.0,0.9,0.0,2.3
270000.0,0.015,12582.5703,0.1,0.0,0.9,0.0,0.97
270000.0,0.0168,16723.4805,0.1,0.0,0.9,0.0,-1.99
270000.0,0.0187,20707.2695,0.1,0.0,0.9,0.0,0.69
270000.0,0.0209,26020.5391,0.1,0.0,0.9,0.0,1.19
270000.0,0.0235,33671.1094,0.1,0.0,0.9,0.0,1.44
270000.0,0.0263,43017.3398,0.1,0.0,0.9,0.0,1.05
270000.0,0.0295,55275.1797,0.1,0.0,0.9,0.0,2.06
270000.0,0.0328,72414.75,0.1,0.0,0.9,0.0,-1.52
270000.0,0.0369,92678.1,0.1,0.0,0.9,0.0,-0.4
270000.0,0.0411,117550.57,0.1,0.0,0.9,0.0,-0.2
270000.0,0.046,149827.812,0.1,0.0,0.9,0.0,0.17
270000.0,0.0518,194507.938,0.1,0.0,0.9,0.0,0.29
270000.0,0.0581,251310.328,0.1,0.0,0.9,0.0,0.87
270000.0,0.0647,325275.125,0.1,0.0,0.9,0.0,-0.08
270000.0,0.072,419180.375,0.1,0.0,0.9,0.0,-0.89
270000.0,0.0816,556384.0,0.1,0.0,0.9,0.0,-1.02
270000.0,0.0915,708933.812,0.1,0.0,0.9,0.0,0.91
270000.0,0.1015,908066.625,0.1,0.0,0.9,0.0,0.61
280000.0,0.0105,6946.41,0.1,0.0,0.9,0.0,-7.46
280000.0,0.0118,8687.31,0.1,0.0,0.9,0.0,-6.17
280000.0,0.0131,11056.7598,0.1,0.0,0.9,0.0,-6.47
280000.0,0.0145,13801.7402,0.1,0.0,0.9,0.0,-6.31
280000.0,0.0164,18230.5293,0.1,0.0,0.9,0.0,-7.72
280000.0,0.0184,23106.7207,0.1,0.0,0.9,0.0,-6.81
280000.0,0.0206,29024.5391,0.1,0.0,0.9,0.0,-5.03
280000.0,0.023,36582.8789,0.1,0.0,0.9,0.0,-4.5
280000.0,0.0259,47220.7188,0.1,0.0,0.9,0.0,-4.29
280000.0,0.0286,59658.5117,0.1,0.0,0.9,0.0,-4.95
280000.0,0.0322,78047.3906,0.1,0.0,0.9,0.0,-5.36
280000.0,0.0362,99636.2,0.1,0.0,0.9,0.0,-4.21
280000.0,0.0405,125962.383,0.1,0.0,0.9,0.0,-3.06
280000.0,0.0453,158919.516,0.1,0.0,0.9,0.0,-1.86
280000.0,0.0508,205006.641,0.1,0.0,0.9,0.0,-1.79
280000.0,0.056,261880.812,0.1,0.0,0.9,0.0,-4.17
280000.0,0.0637,346938.781,0.1,0.0,0.9,0.0,-3.09
280000.0,0.0707,437977.406,0.1,0.0,0.9,0.0,-2.5
280000.0,0.0799,585371.5,0.1,0.0,0.9,0.0,-3.66
280000.0,0.0896,750550.25,0.1,0.0,0.9,0.0,-2.35
280000.0,0.0997,952867.188,0.1,0.0,0.9,0.0,-1.05
290000.0,0.0107,7240.8,0.1,0.0,0.9,0.0,2.38
290000.0,0.0121,9301.81,0.1,0.0,0.9,0.0,2.67
290000.0,0.0136,11795.79,0.1,0.0,0.9,0.0,3.66
290000.0,0.0152,15575.1904,0.1,0.0,0.9,0.0,0.66
290000.0,0.0168,18987.0605,0.1,0.0,0.9,0.0,3.33
290000.0,0.0188,24413.1094,0.1,0.0,0.9,0.0,1.63
290000.0,0.0212,31617.8691,0.1,0.0,0.9,0.0,0.51
290000.0,0.0238,40648.3594,0.1,0.0,0.9,0.0,0.66
290000.0,0.0266,51288.3281,0.1,0.0,0.9,0.0,2.33
290000.0,0.0297,66573.7812,0.1,0.0,0.9,0.0,0.88
290000.0,0.0332,83435.3516,0.1,0.0,0.9,0.0,2.86
290000.0,0.037,107535.547,0.1,0.0,0.9,0.0,1.28
290000.0,0.0417,140667.469,0.1,0.0,0.9,0.0,0.37
290000.0,0.0467,178185.953,0.1,0.0,0.9,0.0,0.94
290000.0,0.0524,230886.812,0.1,0.0,0.9,0.0,1.11
290000.0,0.0582,291218.5,0.1,0.0,0.9,0.0,1.88
290000.0,0.0652,383743.562,0.1,0.0,0.9,0.0,-0.27
290000.0,0.0737,498845.375,0.1,0.0,0.9,0.0,1.52
290000.0,0.0822,633021.875,0.1,0.0,0.9,0.0,2.65
290000.0,0.0918,828278.375,0.1,0.0,0.9,0.0,0.71
300000.0,0.0105,7669.68,0.1,0.0,0.9,0.0,-1.14
300000.0,0.0118,9810.12,0.1,0.0,0.9,0.0,-0.54
300000.0,0.0132,12361.2695,0.1,0.0,0.9,0.0,0.16
300000.0,0.0147,16213.2803,0.1,0.0,0.9,0.0,-2.53
300000.0,0.0165,20286.3691,0.1,0.0,0.9,0.0,-0.68
300000.0,0.0184,25657.1797,0.1,0.0,0.9,0.0,-1.26
300000.0,0.0207,33158.2891,0.1,0.0,0.9,0.0,-1.99
300000.0,0.0232,42373.5195,0.1,0.0,0.9,0.0,-1.58
300000.0,0.0261,54559.5781,0.1,0.0,0.9,0.0,-0.9
300000.0,0.0291,70161.3203,0.1,0.0,0.9,0.0,-2.35
300000.0,0.0325,88304.3,0.1,0.0,0.9,0.0,-0.72
300000.0,0.0363,113081.5,0.1,0.0,0.9,0.0,-1.39
300000.0,0.0406,146164.125,0.1,0.0,0.9,0.0,-2.44
300000.0,0.0456,186637.344,0.1,0.0,0.9,0.0,-2.0
300000.0,0.051,238744.047,0.1,0.0,0.9,0.0,-1.36
300000.0,0.0571,305719.031,0.1,0.0,0.9,0.0,-0.73
300000.0,0.0636,396394.5,0.1,0.0,0.9,0.0,-2.46
300000.0,0.0721,520037.5,0.1,0.0,0.9,0.0,-1.21
300000.0,0.0801,658518.812,0.1,0.0,0.9,0.0,-0.93
300000.0,0.0894,853007.0,0.1,0.0,0.9,0.0,-1.85
310000.0,0.0108,8568.42,0.1,0.0,0.9,0.0,2.53
310000.0,0.0122,11133.1797,0.1,0.0,0.9,0.0,1.97
310000.0,0.0134,13576.8799,0.1,0.0,0.9,0.0,3.14
310000.0,0.0152,17797.1,0.1,0.0,0.9,0.0,2.88
310000.0,0.017,22762.5098,0.1,0.0,0.9,0.0,2.05
310000.0,0.0191,28888.3691,0.1,0.0,0.9,0.0,2.34
310000.0,0.0212,35834.2305,0.1,0.0,0.9,0.0,3.8
310000.0,0.024,47064.8281,0.1,0.0,0.9,0.0,2.81
310000.0,0.0264,58546.6484,0.1,0.0,0.9,0.0,2.64
310000.0,0.0298,76140.2,0.1,0.0,0.9,0.0,2.52
310000.0,0.0334,98451.4922,0.1,0.0,0.9,0.0,1.46
310000.0,0.0374,125807.57,0.1,0.0,0.9,0.0,1.92
310000.0,0.042,160936.5,0.1,0.0,0.9,0.0,2.31
310000.0,0.0471,206000.547,0.1,0.0,0.9,0.0,2.79
310000.0,0.0526,266603.281,0.1,0.0,0.9,0.0,1.57
310000.0,0.0588,344944.438,0.1,0.0,0.9,0.0,0.78
310000.0,0.0657,433362.219,0.1,0.0,0.9,0.0,3.1
310000.0,0.0735,567248.125,0.1,0.0,0.9,0.0,1.35
310000.0,0.083,742710.312,0.1,0.0,0.9,0.0,1.96
310000.0,0.0925,950783.812,0.1,0.0,0.9,0.0,2.3
320000.0,0.0106,9278.38,0.1,0.0,0.9,0.0,-2.73
320000.0,0.0118,11740.9404,0.1,0.0,0.9,0.0,-2.08
320000.0,0.0131,14400.1299,0.1,0.0,0.9,0.0,-1.29
320000.0,0.0147,18518.7305,0.1,0.0,0.9,0.0,-1.97
320000.0,0.0165,24016.8203,0.1,0.0,0.9,0.0,-2.56
320000.0,0.0186,30306.4199,0.1,0.0,0.9,0.0,-1.35
320000.0,0.0207,37893.8203,0.1,0.0,0.9,0.0,-0.36
320000.0,0.0233,49103.5,0.1,0.0,0.9,0.0,-1.11
320000.0,0.0259,62097.75,0.1,0.0,0.9,0.0,-1.4
320000.0,0.0289,79550.9609,0.1,0.0,0.9,0.0,-1.35
320000.0,0.0324,102457.5,0.1,0.0,0.9,0.0,-2.47
320000.0,0.0364,130331.617,0.1,0.0,0.9,0.0,-1.11
320000.0,0.0407,165489.953,0.1,0.0,0.9,0.0,-1.02
320000.0,0.0457,212107.297,0.1,0.0,0.9,0.0,-0.64
320000.0,0.0505,267383.719,0.1,0.0,0.9,0.0,-1.27
320000.0,0.0572,355433.406,0.1,0.0,0.9,0.0,-1.73
320000.0,0.0638,446377.969,0.1,0.0,0.9,0.0,-0.04
320000.0,0.0715,582632.75,0.1,0.0,0.9,0.0,-1.22
320000.0,0.0803,759761.25,0.1,0.0,0.9,0.0,-1.62
330000.0,0.0109,9939.79,0.1,0.0,0.9,0.0,5.13
330000.0,0.0122,12711.4697,0.1,0.0,0.9,0.0,4.08
330000.0,0.0136,16312.0098,0.1,0.0,0.9,0.0,2.07
330000.0,0.0152,20638.6504,0.1,0.0,0.9,0.0,3.22
330000.0,0.017,25871.8906,0.1,0.0,0.9,0.0,3.15
330000.0,0.019,32768.4219,0.1,0.0,0.9,0.0,2.62
330000.0,0.0212,41161.0508,0.1,0.0,0.9,0.0,3.94
330000.0,0.0239,53427.5,0.1,0.0,0.9,0.0,3.89
330000.0,0.0266,68525.4375,0.1,0.0,0.9,0.0,1.95
330000.0,0.0298,86824.9922,0.1,0.0,0.9,0.0,3.29
330000.0,0.0332,110294.008,0.1,0.0,0.9,0.0,2.97
330000.0,0.0372,141308.422,0.1,0.0,0.9,0.0,2.08
330000.0,0.0418,180138.734,0.1,0.0,0.9,0.0,2.92
330000.0,0.0468,231345.422,0.1,0.0,0.9,0.0,3.16
330000.0,0.0524,297593.844,0.1,0.0,0.9,0.0,3.13
330000.0,0.0583,380749.062,0.1,0.0,0.9,0.0,2.36
330000.0,0.0658,500744.156,0.1,0.0,0.9,0.0,2.02
330000.0,0.0736,636521.75,0.1,0.0,0.9,0.0,3.12
330000.0,0.0821,820911.938,0.1,0.0,0.9,0.0,2.68
340000.0,0.0104,10283.75,0.1,0.0,0.9,0.0,-0.3
340000.0,0.0116,13132.0,0.1,0.0,0.9,0.0,-2.37
340000.0,0.0131,16816.2891,0.1,0.0,0.9,0.0,-1.82
340000.0,0.0146,20985.1309,0.1,0.0,0.9,0.0,-0.97
340000.0,0.0163,26477.5293,0.1,0.0,0.9,0.0,-1.18
340000.0,0.0183,33852.4609,0.1,0.0,0.9,0.0,-1.97
340000.0,0.0206,43439.7305,0.1,0.0,0.9,0.0,-2.07
340000.0,0.0231,55473.8789,0.1,0.0,0.9,0.0,-1.14
340000.0,0.0257,70565.4922,0.1,0.0,0.9,0.0,-1.86
340000.0,0.0288,89813.6406,0.1,0.0,0.9,0.0,-1.19
340000.0,0.032,113404.219,0.1,0.0,0.9,0.0,-1.97
340000.0,0.0359,145408.125,0.1,0.0,0.9,0.0,-1.94
340000.0,0.0404,185600.281,0.1,0.0,0.9,0.0,-1.49
340000.0,0.0452,237797.656,0.1,0.0,0.9,0.0,-1.24
340000.0,0.0505,303574.375,0.1,0.0,0.9,0.0,-0.93
340000.0,0.0562,391388.781,0.1,0.0,0.9,0.0,-2.46
340000.0,0.0636,509288.281,0.1,0.0,0.9,0.0,-1.45
340000.0,0.071,646347.5,0.1,0.0,0.9,0.0,-0.26
340000.0,0.079,833160.312,0.1,0.0,0.9,0.0,-1.7
350000.0,0.0107,11355.0,0.1,0.0,0.9,0.0,1.77
350000.0,0.0119,14286.6602,0.1,0.0,0.9,0.0,2.37
350000.0,0.0133,18101.6504,0.1,0.0,0.9,0.0,1.57
350000.0,0.015,23483.0098,0.1,0.0,0.9,0.0,0.93
350000.0,0.0167,29195.0,0.1,0.0,0.9,0.0,1.45
350000.0,0.0188,37462.8711,0.1,0.0,0.9,0.0,0.96
350000.0,0.0211,47144.4805,0.1,0.0,0.9,0.0,2.93
350000.0,0.0233,59319.9492,0.1,0.0,0.9,0.0,1.52
350000.0,0.0262,76705.7,0.1,0.0,0.9,0.0,1.52
350000.0,0.0296,99527.0703,0.1,0.0,0.9,0.0,1.21
350000.0,0.033,125127.594,0.1,0.0,0.9,0.0,1.35
350000.0,0.0369,159264.047,0.1,0.0,0.9,0.0,1.32
350000.0,0.0416,204235.859,0.1,0.0,0.9,0.0,2.02
350000.0,0.0457,253780.312,0.1,0.0,0.9,0.0,1.11
350000.0,0.0518,338159.219,0.1,0.0,0.9,0.0,0.68
350000.0,0.0579,426164.938,0.1,0.0,0.9,0.0,2.35
350000.0,0.0648,552202.5,0.1,0.0,0.9,0.0,1.14
350000.0,0.073,722714.312,0.1,0.0,0.9,0.0,0.96
350000.0,0.0814,919589.312,0.1,0.0,0.9,0.0,1.51
360000.0,0.0103,11793.1602,0.1,0.0,0.9,0.0,-3.45
360000.0,0.0114,14756.1104,0.1,0.0,0.9,0.0,-3.42
360000.0,0.0128,19062.9,0.1,0.0,0.9,0.0,-4.34
360000.0,0.0143,23798.9199,0.1,0.0,0.9,0.0,-3.64
360000.0,0.0161,30363.3398,0.1,0.0,0.9,0.0,-4.08
360000.0,0.018,37014.4102,0.1,0.0,0.9,0.0,-1.44
360000.0,0.0203,48299.5586,0.1,0.0,0.9,0.0,-2.69
360000.0,0.0224,61026.5391,0.1,0.0,0.9,0.0,-4.4
360000.0,0.0252,79215.1094,0.1,0.0,0.9,0.0,-3.84
360000.0,0.0283,101647.047,0.1,0.0,0.9,0.0,-3.97
360000.0,0.0316,126494.547,0.1,0.0,0.9,0.0,-2.86
360000.0,0.0354,160775.766,0.1,0.0,0.9,0.0,-2.54
360000.0,0.0397,205403.234,0.1,0.0,0.9,0.0,-2.71
360000.0,0.0438,259085.312,0.1,0.0,0.9,0.0,-4.64
360000.0,0.0498,343967.344,0.1,0.0,0.9,0.0,-3.95
360000.0,0.0554,429082.719,0.1,0.0,0.9,0.0,-2.52
360000.0,0.0622,559298.125,0.1,0.0,0.9,0.0,-3.64
360000.0,0.0699,724730.812,0.1,0.0,0.9,0.0,-3.33
370000.0,0.0105,12919.7803,0.1,0.0,0.9,0.0,-0.1
370000.0,0.0118,16586.9902,0.1,0.0,0.9,0.0,-1.89
370000.0,0.0132,20796.4707,0.1,0.0,0.9,0.0,-1.03
370000.0,0.0147,26245.5293,0.1,0.0,0.9,0.0,-1.64
370000.0,0.0165,33208.0,0.1,0.0,0.9,0.0,-2.12
370000.0,0.0185,41755.5781,0.1,0.0,0.9,0.0,-1.36
370000.0,0.0207,52554.6211,0.1,0.0,0.9,0.0,0.29
370000.0,0.023,67624.6,0.1,0.0,0.9,0.0,-1.59
370000.0,0.0258,85501.1406,0.1,0.0,0.9,0.0,-0.15
370000.0,0.0288,108788.961,0.1,0.0,0.9,0.0,-0.65
370000.0,0.0324,139258.797,0.1,0.0,0.9,0.0,-0.83
370000.0,0.0363,175143.219,0.1,0.0,0.9,0.0,-0.01
370000.0,0.0407,220901.953,0.1,0.0,0.9,0.0,1.6
370000.0,0.0453,281849.125,0.1,0.0,0.9,0.0,0.99
370000.0,0.0508,369157.281,0.1,0.0,0.9,0.0,-0.55
370000.0,0.0572,471316.719,0.1,0.0,0.9,0.0,1.27
370000.0,0.0635,597220.125,0.1,0.0,0.9,0.0,0.97
370000.0,0.0711,777942.0,0.1,0.0,0.9,0.0,-0.53
380000.0,0.0107,13862.2,0.1,0.0,0.9,0.0,3.24
380000.0,0.012,17934.6895,0.1,0.0,0.9,0.0,1.99
380000.0,0.0135,22502.3594,0.1,0.0,0.9,0.0,2.84
380000.0,0.015,27834.0508,0.1,0.0,0.9,0.0,3.24
380000.0,0.0169,35060.9414,0.1,0.0,0.9,0.0,3.62
380000.0,0.019,45261.6484,0.1,0.0,0.9,0.0,2.29
380000.0,0.0213,58000.0117,0.1,0.0,0.9,0.0,2.49
380000.0,0.0235,73265.5703,0.1,0.0,0.9,0.0,1.67
380000.0,0.0266,94539.0078,0.1,0.0,0.9,0.0,2.4
380000.0,0.0296,118394.633,0.1,0.0,0.9,0.0,2.29
380000.0,0.0332,150333.266,0.1,0.0,0.9,0.0,2.07
380000.0,0.0373,192522.156,0.1,0.0,0.9,0.0,1.85
380000.0,0.0417,242039.703,0.1,0.0,0.9,0.0,3.66
380000.0,0.0467,316126.531,0.1,0.0,0.9,0.0,2.41
380000.0,0.0519,398848.562,0.1,0.0,0.9,0.0,2.45
380000.0,0.0584,522082.938,0.1,0.0,0.9,0.0,1.66
380000.0,0.0655,668146.062,0.1,0.0,0.9,0.0,2.46
380000.0,0.073,851972.625,0.1,0.0,0.9,0.0,2.29
390000.0,0.0102,14092.8799,0.1,0.0,0.9,0.0,-3.68
390000.0,0.0115,18074.25,0.1,0.0,0.9,0.0,-3.39
390000.0,0.0128,22329.6699,0.1,0.0,0.9,0.0,-2.29
390000.0,0.0144,28423.0703,0.1,0.0,0.9,0.0,-2.47
390000.0,0.0161,36361.7695,0.1,0.0,0.9,0.0,-3.79
390000.0,0.018,44502.8398,0.1,0.0,0.9,0.0,-1.6
390000.0,0.02,56721.8086,0.1,0.0,0.9,0.0,-3.81
390000.0,0.0225,74058.2891,0.1,0.0,0.9,0.0,-3.44
390000.0,0.0253,93920.9531,0.1,0.0,0.9,0.0,-2.13
390000.0,0.0281,117198.758,0.1,0.0,0.9,0.0,-2.03
390000.0,0.0316,150485.344,0.1,0.0,0.9,0.0,-2.8
390000.0,0.0354,190068.797,0.1,0.0,0.9,0.0,-2.7
390000.0,0.0392,238739.391,0.1,0.0,0.9,0.0,-3.95
390000.0,0.0443,312012.531,0.1,0.0,0.9,0.0,-2.79
390000.0,0.0492,395985.375,0.1,0.0,0.9,0.0,-3.18
390000.0,0.0557,515905.594,0.1,0.0,0.9,0.0,-2.46
390000.0,0.0621,652159.5,0.1,0.0,0.9,0.0,-1.97
390000.0,0.0692,833301.875,0.1,0.0,0.9,0.0,-2.27
400000.0,0.0104,14981.1504,0.1,0.0,0.9,0.0,0.92
400000.0,0.0117,19454.3691,0.1,0.0,0.9,0.0,0.41
400000.0,0.0131,24539.0898,0.1,0.0,0.9,0.0,-0.53
400000.0,0.0146,30130.0703,0.1,0.0,0.9,0.0,1.78
400000.0,0.0165,37993.25,0.1,0.0,0.9,0.0,1.76
400000.0,0.0185,48148.4219,0.1,0.0,0.9,0.0,1.42
400000.0,0.0205,59985.0195,0.1,0.0,0.9,0.0,1.48
400000.0,0.0229,78895.6484,0.1,0.0,0.9,0.0,0.14
400000.0,0.0258,101354.82,0.1,0.0,0.9,0.0,0.11
400000.0,0.0289,128516.32,0.1,0.0,0.9,0.0,-0.06
400000.0,0.0324,161376.656,0.1,0.0,0.9,0.0,0.7
400000.0,0.0363,206464.609,0.1,0.0,0.9,0.0,0.07
400000.0,0.04,250278.906,0.1,0.0,0.9,0.0,1.81
400000.0,0.0454,341362.75,0.1,0.0,0.9,0.0,-0.64
400000.0,0.0505,425428.75,0.1,0.0,0.9,0.0,1.11
400000.0,0.0568,553896.812,0.1,0.0,0.9,0.0,0.35
400000.0,0.0638,715155.625,0.1,0.0,0.9,0.0,0.32
410000.0,0.0106,16421.2,0.1,0.0,0.9,0.0,3.08
410000.0,0.012,20669.3398,0.1,0.0,0.9,0.0,4.45
410000.0,0.0134,26184.5098,0.1,0.0,0.9,0.0,3.49
410000.0,0.015,33372.9609,0.1,0.0,0.9,0.0,1.87
410000.0,0.0168,41251.7812,0.1,0.0,0.9,0.0,3.15
410000.0,0.0188,51687.0703,0.1,0.0,0.9,0.0,4.15
410000.0,0.021,64923.4297,0.1,0.0,0.9,0.0,5.53
410000.0,0.0235,85495.3203,0.1,0.0,0.9,0.0,3.16
410000.0,0.0263,108754.852,0.1,0.0,0.9,0.0,3.2
410000.0,0.0294,136998.922,0.1,0.0,0.9,0.0,2.58
410000.0,0.0329,172374.844,0.1,0.0,0.9,0.0,3.2
410000.0,0.037,220028.453,0.1,0.0,0.9,0.0,3.01
410000.0,0.0412,278877.594,0.1,0.0,0.9,0.0,2.96
410000.0,0.046,362065.5,0.1,0.0,0.9,0.0,2.0
410000.0,0.052,468893.25,0.1,0.0,0.9,0.0,3.38
410000.0,0.058,593837.0,0.1,0.0,0.9,0.0,3.58
410000.0,0.0646,761408.75,0.1,0.0,0.9,0.0,2.56
420000.0,0.0101,16599.4102,0.1,0.0,0.9,0.0,-3.68
420000.0,0.0113,20851.7695,0.1,0.0,0.9,0.0,-3.79
420000.0,0.0126,26334.0508,0.1,0.0,0.9,0.0,-4.01
420000.0,0.0142,33445.75,0.1,0.0,0.9,0.0,-4.43
420000.0,0.0159,41202.4414,0.1,0.0,0.9,0.0,-2.71
420000.0,0.0179,52788.3594,0.1,0.0,0.9,0.0,-4.53
420000.0,0.0198,65237.4414,0.1,0.0,0.9,0.0,-3.97
420000.0,0.0221,85391.5078,0.1,0.0,0.9,0.0,-5.42
420000.0,0.0248,109340.961,0.1,0.0,0.9,0.0,-4.57
420000.0,0.0279,137569.312,0.1,0.0,0.9,0.0,-3.71
420000.0,0.0311,170036.938,0.1,0.0,0.9,0.0,-2.28
420000.0,0.035,215744.047,0.1,0.0,0.9,0.0,-2.38
420000.0,0.0388,265134.156,0.1,0.0,0.9,0.0,-1.17
420000.0,0.0438,362204.844,0.1,0.0,0.9,0.0,-4.3
420000.0,0.0489,456972.5,0.1,0.0,0.9,0.0,-2.41
420000.0,0.0546,586482.625,0.1,0.0,0.9,0.0,-3.45
420000.0,0.0612,754628.0,0.1,0.0,0.9,0.0,-3.89
430000.0,0.0104,18183.0898,0.1,0.0,0.9,0.0,-2.07
430000.0,0.0115,22452.3809,0.1,0.0,0.9,0.0,-0.84
430000.0,0.0128,27992.7793,0.1,0.0,0.9,0.0,-1.13
430000.0,0.0144,35209.7383,0.1,0.0,0.9,0.0,-0.91
430000.0,0.0163,45026.5,0.1,0.0,0.9,0.0,-2.15
430000.0,0.0182,54516.1094,0.1,0.0,0.9,0.0,1.32
430000.0,0.0203,69845.0234,0.1,0.0,0.9,0.0,-0.45
430000.0,0.0226,92074.9688,0.1,0.0,0.9,0.0,-2.62
430000.0,0.0253,116066.008,0.1,0.0,0.9,0.0,-1.22
430000.0,0.0284,147110.516,0.1,0.0,0.9,0.0,-1.5
430000.0,0.0318,182952.406,0.1,0.0,0.9,0.0,-0.05
430000.0,0.0356,231450.391,0.1,0.0,0.9,0.0,-0.65
430000.0,0.0397,290086.062,0.1,0.0,0.9,0.0,0.27
430000.0,0.0444,385244.656,0.1,0.0,0.9,0.0,-2.3
430000.0,0.0501,498699.0,0.1,0.0,0.9,0.0,-1.04
430000.0,0.0559,630995.562,0.1,0.0,0.9,0.0,-0.67
430000.0,0.0621,798168.25,0.1,0.0,0.9,0.0,-1.15
440000.0,0.0105,19364.6797,0.1,0.0,0.9,0.0,-1.05
440000.0,0.0118,24852.7695,0.1,0.0,0.9,0.0,-1.39
440000.0,0.0132,31112.4492,0.1,0.0,0.9,0.0,-1.08
440000.0,0.0148,38973.9297,0.1,0.0,0.9,0.0,-1.19
440000.0,0.0166,47779.6406,0.1,0.0,0.9,0.0,1.13
440000.0,0.0184,59511.4805,0.1,0.0,0.9,0.0,-0.56
440000.0,0.0206,74029.4688,0.1,0.0,0.9,0.0,2.35
440000.0,0.0232,101394.531,0.1,0.0,0.9,0.0,-1.81
440000.0,0.026,127579.68,0.1,0.0,0.9,0.0,-0.55
440000.0,0.029,160745.469,0.1,0.0,0.9,0.0,-1.32
440000.0,0.0326,204178.328,0.1,0.0,0.9,0.0,-1.35
440000.0,0.0359,250431.5,0.1,0.0,0.9,0.0,-2.21
440000.0,0.0407,318302.062,0.1,0.0,0.9,0.0,1.16
440000.0,0.0453,417975.719,0.1,0.0,0.9,0.0,-1.15
440000.0,0.0508,540935.0,0.1,0.0,0.9,0.0,-0.99
440000.0,0.0571,693448.5,0.1,0.0,0.9,0.0,-0.87
440000.0,0.0636,877826.75,0.1,0.0,0.9,0.0,-1.04
450000.0,0.0107,20161.4,0.1,0.0,0.9,0.0,4.23
450000.0,0.012,25626.6094,0.1,0.0,0.9,0.0,3.93
450000.0,0.0134,32291.7695,0.1,0.0,0.9,0.0,3.96
450000.0,0.0151,40680.9,0.1,0.0,0.9,0.0,3.16
450000.0,0.0169,49990.3711,0.1,0.0,0.9,0.0,4.91
450000.0,0.0188,63657.1094,0.1,0.0,0.9,0.0,2.54
450000.0,0.021,77674.1875,0.1,0.0,0.9,0.0,7.19
450000.0,0.0235,105399.5,0.1,0.0,0.9,0.0,2.59
450000.0,0.0264,134477.844,0.1,0.0,0.9,0.0,2.67
450000.0,0.0296,169398.344,0.1,0.0,0.9,0.0,2.69
450000.0,0.0332,212979.312,0.1,0.0,0.9,0.0,2.56
450000.0,0.0367,258030.219,0.1,0.0,0.9,0.0,4.51
450000.0,0.0414,335221.031,0.1,0.0,0.9,0.0,4.79
450000.0,0.0464,443847.969,0.1,0.0,0.9,0.0,3.51
450000.0,0.0517,562951.0,0.1,0.0,0.9,0.0,3.97
450000.0,0.0579,725048.25,0.1,0.0,0.9,0.0,2.9
460000.0,0.01,20542.6797,0.1,0.0,0.9,0.0,-6.37
460000.0,0.0112,25720.1,0.1,0.0,0.9,0.0,-5.29
460000.0,0.0126,32577.4707,0.1,0.0,0.9,0.0,-5.87
460000.0,0.0141,40522.7,0.1,0.0,0.9,0.0,-4.71
460000.0,0.0159,51604.9297,0.1,0.0,0.9,0.0,-6.04
460000.0,0.0175,60719.4414,0.1,0.0,0.9,0.0,-3.74
460000.0,0.0197,78365.9531,0.1,0.0,0.9,0.0,-4.52
460000.0,0.0221,105098.641,0.1,0.0,0.9,0.0,-7.72
460000.0,0.0248,132475.594,0.1,0.0,0.9,0.0,-5.07
460000.0,0.0277,163694.156,0.1,0.0,0.9,0.0,-3.64
460000.0,0.031,205546.953,0.1,0.0,0.9,0.0,-3.54
460000.0,0.0343,254414.203,0.1,0.0,0.9,0.0,-4.13
460000.0,0.0389,328553.688,0.1,0.0,0.9,0.0,-3.6
460000.0,0.0432,435385.312,0.1,0.0,0.9,0.0,-7.57
460000.0,0.0485,562286.0,0.1,0.0,0.9,0.0,-6.27
460000.0,0.0544,715249.062,0.1,0.0,0.9,0.0,-5.35
470000.0,0.0102,21342.7695,0.1,0.0,0.9,0.0,-1.83
470000.0,0.0114,27103.8496,0.1,0.0,0.9,0.0,-2.51
470000.0,0.0128,34164.2812,0.1,0.0,0.9,0.0,-2.92
470000.0,0.0144,43195.8398,0.1,0.0,0.9,0.0,-3.41
470000.0,0.0161,53340.6797,0.1,0.0,0.9,0.0,-2.61
470000.0,0.0179,66578.2578,0.1,0.0,0.9,0.0,-3.29
470000.0,0.02,81456.3125,0.1,0.0,0.9,0.0,-0.18
470000.0,0.0224,109427.352,0.1,0.0,0.9,0.0,-3.63
470000.0,0.0252,141178.938,0.1,0.0,0.9,0.0,-3.02
470000.0,0.0283,177400.688,0.1,0.0,0.9,0.0,-3.09
470000.0,0.0316,215909.359,0.1,0.0,0.9,0.0,-0.24
470000.0,0.0352,273779.031,0.1,0.0,0.9,0.0,-2.25
470000.0,0.0394,339368.938,0.1,0.0,0.9,0.0,0.38
470000.0,0.0443,461225.531,0.1,0.0,0.9,0.0,-2.75
470000.0,0.0492,581907.0,0.1,0.0,0.9,0.0,-1.86
470000.0,0.0552,747954.125,0.1,0.0,0.9,0.0,-2.47
480000.0,0.0105,23165.9902,0.1,0.0,0.9,0.0,-0.55
480000.0,0.0116,28198.7305,0.1,0.0,0.9,0.0,0.71
480000.0,0.013,35852.3789,0.1,0.0,0.9,0.0,-0.73
480000.0,0.0146,44044.4,0.1,0.0,0.9,0.0,1.43
480000.0,0.0164,54362.8906,0.1,0.0,0.9,0.0,2.63
480000.0,0.0182,70565.3516,0.1,0.0,0.9,0.0,-2.4
480000.0,0.0205,86356.4609,0.1,0.0,0.9,0.0,2.81
480000.0,0.0229,116485.68,0.1,0.0,0.9,0.0,-1.86
480000.0,0.0256,145155.344,0.1,0.0,0.9,0.0,0.56
480000.0,0.0287,184140.641,0.1,0.0,0.9,0.0,-0.53
480000.0,0.0322,234874.094,0.1,0.0,0.9,0.0,-1.57
480000.0,0.036,289909.281,0.1,0.0,0.9,0.0,-0.11
480000.0,0.04,360515.0,0.1,0.0,0.9,0.0,0.65
480000.0,0.0452,495420.781,0.1,0.0,0.9,0.0,-2.3
480000.0,0.0505,625226.938,0.1,0.0,0.9,0.0,-0.04
480000.0,0.056,786616.875,0.1,0.0,0.9,0.0,-0.49
490000.0,0.0105,24054.5801,0.1,0.0,0.9,0.0,0.38
490000.0,0.0119,30708.7207,0.1,0.0,0.9,0.0,0.31
490000.0,0.0133,38788.0586,0.1,0.0,0.9,0.0,-0.34
490000.0,0.0149,48503.6,0.1,0.0,0.9,0.0,-0.53
490000.0,0.0165,57289.2812,0.1,0.0,0.9,0.0,2.57
490000.0,0.0185,72354.9609,0.1,0.0,0.9,0.0,2.94
490000.0,0.0209,94786.2266,0.1,0.0,0.9,0.0,1.2
490000.0,0.0234,125342.703,0.1,0.0,0.9,0.0,-0.49
490000.0,0.0261,157459.016,0.1,0.0,0.9,0.0,0.02
490000.0,0.0294,194092.766,0.1,0.0,0.9,0.0,2.16
490000.0,0.0322,236927.094,0.1,0.0,0.9,0.0,1.12
490000.0,0.0367,310341.875,0.1,0.0,0.9,0.0,0.56
490000.0,0.0408,378125.375,0.1,0.0,0.9,0.0,4.23
490000.0,0.0458,521657.344,0.1,0.0,0.9,0.0,-0.68
490000.0,0.0514,669843.5,0.1,0.0,0.9,0.0,0.67
490000.0,0.0575,847920.875,0.1,0.0,0.9,0.0,1.16
500000.0,0.0107,25417.8203,0.1,0.0,0.9,0.0,2.53
500000.0,0.0121,32190.1406,0.1,0.0,0.9,0.0,3.02
500000.0,0.0135,39753.9805,0.1,0.0,0.9,0.0,4.32
500000.0,0.0152,50825.8711,0.1,0.0,0.9,0.0,2.37
500000.0,0.0169,63483.9102,0.1,0.0,0.9,0.0,0.9
500000.0,0.0189,78933.3672,0.1,0.0,0.9,0.0,1.39
500000.0,0.0211,98372.8281,0.1,0.0,0.9,0.0,4.37
500000.0,0.0238,133119.531,0.1,0.0,0.9,0.0,0.73
500000.0,0.0266,166690.344,0.1,0.0,0.9,0.0,1.34
500000.0,0.0298,205733.0,0.1,0.0,0.9,0.0,3.1
500000.0,0.0333,261760.156,0.1,0.0,0.9,0.0,0.9
500000.0,0.0371,323933.125,0.1,0.0,0.9,0.0,1.79
500000.0,0.0419,417329.656,0.1,0.0,0.9,0.0,4.06
500000.0,0.0466,551268.688,0.1,0.0,0.9,0.0,1.36
500000.0,0.0521,708899.5,0.1,0.0,0.9,0.0,1.08
