Repository: junyunPE/knowledge-aware-ANN-for-planar-magnetic-loss-modeling

# knowledge-aware-ANN-for-planar-winding-loss
A modeling tool for accurate and fast planar magnetic loss by Junyun Deng in University of Twente

File: Magnetic simulation/python/core loss/data/3C94/3C94-Triangular(D=0.7).csv
Frequency,Flux_Density,Power_Loss,Duty_1,Duty_2,Duty_3,Duty_4,Outlier_Factor
50000.0,0.0856,22713.4102,0.7,0.0,0.3,0.0,2.93
50000.0,0.1177,50323.1094,0.7,0.0,0.3,0.0,-4.1
50000.0,0.1318,64011.3281,0.7,0.0,0.3,0.0,-0.15
50000.0,0.1495,86661.8203,0.7,0.0,0.3,0.0,-1.05
50000.0,0.1669,113609.438,0.7,0.0,0.3,0.0,-2.14
50000.0,0.1864,146893.375,0.7,0.0,0.3,0.0,-0.73
50000.0,0.2086,194482.312,0.7,0.0,0.3,0.0,-3.06
50000.0,0.2335,250118.188,0.7,0.0,0.3,0.0,-1.05
50000.0,0.2619,326942.0,0.7,0.0,0.3,0.0,-1.2
50000.0,0.2938,433545.344,0.7,0.0,0.3,0.0,-6.8
60000.0,0.0721,20356.7793,0.7,0.0,0.3,0.0,-0.7
60000.0,0.0715,19850.3691,0.7,0.0,0.3,0.0,0.37
60000.0,0.0932,37605.1,0.7,0.0,0.3,0.0,-4.44
60000.0,0.105,49293.4805,0.7,0.0,0.3,0.0,-3.21
60000.0,0.1177,64139.5898,0.7,0.0,0.3,0.0,-0.81
60000.0,0.1317,82938.2,0.7,0.0,0.3,0.0,0.28
60000.0,0.1481,110034.523,0.7,0.0,0.3,0.0,-0.3
60000.0,0.1668,146528.219,0.7,0.0,0.3,0.0,-0.94
60000.0,0.1863,188538.281,0.7,0.0,0.3,0.0,0.31
60000.0,0.2084,246805.219,0.7,0.0,0.3,0.0,-0.98
60000.0,0.2341,319938.438,0.7,0.0,0.3,0.0,0.2
60000.0,0.2633,420447.719,0.7,0.0,0.3,0.0,0.54
60000.0,0.2927,546534.375,0.7,0.0,0.3,0.0,-0.95
70000.0,0.0619,17375.1797,0.7,0.0,0.3,0.0,-0.6
70000.0,0.0615,16985.9609,0.7,0.0,0.3,0.0,0.86
70000.0,0.0843,36587.3203,0.7,0.0,0.3,0.0,-2.5
70000.0,0.0943,45698.3281,0.7,0.0,0.3,0.0,2.81
70000.0,0.105,60557.5703,0.7,0.0,0.3,0.0,-1.48
70000.0,0.1194,80643.6875,0.7,0.0,0.3,0.0,0.57
70000.0,0.1329,103295.922,0.7,0.0,0.3,0.0,0.82
70000.0,0.1483,135352.625,0.7,0.0,0.3,0.0,-0.77
70000.0,0.166,175561.938,0.7,0.0,0.3,0.0,0.17
70000.0,0.1861,228961.938,0.7,0.0,0.3,0.0,0.43
70000.0,0.2098,305870.844,0.7,0.0,0.3,0.0,-0.82
70000.0,0.2352,392942.875,0.7,0.0,0.3,0.0,0.82
70000.0,0.2617,504893.406,0.7,0.0,0.3,0.0,0.33
70000.0,0.2941,667566.562,0.7,0.0,0.3,0.0,-0.2
80000.0,0.0542,14739.3496,0.7,0.0,0.3,0.0,1.87
80000.0,0.0589,18612.5195,0.7,0.0,0.3,0.0,-2.23
80000.0,0.0755,32477.3906,0.7,0.0,0.3,0.0,1.73
80000.0,0.0847,43604.8203,0.7,0.0,0.3,0.0,-1.11
80000.0,0.0945,55413.5781,0.7,0.0,0.3,0.0,1.19
80000.0,0.1058,72998.75,0.7,0.0,0.3,0.0,0.0
80000.0,0.1186,95936.8281,0.7,0.0,0.3,0.0,-0.88
80000.0,0.1326,123367.211,0.7,0.0,0.3,0.0,0.16
80000.0,0.1489,161506.047,0.7,0.0,0.3,0.0,0.48
80000.0,0.1669,212288.797,0.7,0.0,0.3,0.0,-0.16
80000.0,0.1869,275016.875,0.7,0.0,0.3,0.0,1.07
80000.0,0.2098,364545.562,0.7,0.0,0.3,0.0,-0.4
80000.0,0.2347,469575.469,0.7,0.0,0.3,0.0,0.03
80000.0,0.2623,603889.75,0.7,0.0,0.3,0.0,0.7
80000.0,0.2945,794694.188,0.7,0.0,0.3,0.0,1.08
90000.0,0.0481,12910.1396,0.7,0.0,0.3,0.0,-0.92
90000.0,0.059,21530.75,0.7,0.0,0.3,0.0,-1.49
90000.0,0.067,28475.1895,0.7,0.0,0.3,0.0,1.79
90000.0,0.0751,38327.5391,0.7,0.0,0.3,0.0,-1.58
90000.0,0.085,50862.4102,0.7,0.0,0.3,0.0,0.47
90000.0,0.0942,65276.2305,0.7,0.0,0.3,0.0,-0.16
90000.0,0.1051,84953.0391,0.7,0.0,0.3,0.0,-1.13
90000.0,0.1178,109308.727,0.7,0.0,0.3,0.0,0.83
90000.0,0.1323,143667.203,0.7,0.0,0.3,0.0,0.4
90000.0,0.1485,189682.094,0.7,0.0,0.3,0.0,-0.65
90000.0,0.1679,251227.172,0.7,0.0,0.3,0.0,0.73
90000.0,0.1867,327104.562,0.7,0.0,0.3,0.0,-0.56
90000.0,0.2092,427902.312,0.7,0.0,0.3,0.0,-1.12
90000.0,0.2339,541857.375,0.7,0.0,0.3,0.0,1.19
90000.0,0.2633,719308.125,0.7,0.0,0.3,0.0,0.34
90000.0,0.2931,931645.312,0.7,0.0,0.3,0.0,-0.11
100000.0,0.0432,11218.54,0.7,0.0,0.3,0.0,0.58
100000.0,0.053,18988.5391,0.7,0.0,0.3,0.0,-1.54
100000.0,0.0602,25096.7305,0.7,0.0,0.3,0.0,1.75
100000.0,0.0677,33947.7,0.7,0.0,0.3,0.0,-0.72
100000.0,0.0747,42420.2383,0.7,0.0,0.3,0.0,1.63
100000.0,0.085,59236.7891,0.7,0.0,0.3,0.0,-0.77
100000.0,0.0948,76710.6719,0.7,0.0,0.3,0.0,-0.74
100000.0,0.106,98386.4609,0.7,0.0,0.3,0.0,0.79
100000.0,0.1191,130184.117,0.7,0.0,0.3,0.0,-0.24
100000.0,0.1335,170429.797,0.7,0.0,0.3,0.0,-0.2
100000.0,0.1492,219503.891,0.7,0.0,0.3,0.0,0.96
100000.0,0.1664,285610.0,0.7,0.0,0.3,0.0,0.31
100000.0,0.1871,381294.875,0.7,0.0,0.3,0.0,-0.55
100000.0,0.2086,488638.344,0.7,0.0,0.3,0.0,0.07
100000.0,0.2346,631365.188,0.7,0.0,0.3,0.0,1.68
100000.0,0.261,826534.875,0.7,0.0,0.3,0.0,-0.78
100000.0,0.2939,1092029.12,0.7,0.0,0.3,0.0,-0.37
110000.0,0.0394,10349.7197,0.7,0.0,0.3,0.0,-0.22
110000.0,0.047,15394.9102,0.7,0.0,0.3,0.0,2.12
110000.0,0.0537,22204.8203,0.7,0.0,0.3,0.0,-1.88
110000.0,0.0601,28086.1,0.7,0.0,0.3,0.0,2.32
110000.0,0.067,37787.8516,0.7,0.0,0.3,0.0,-1.66
110000.0,0.076,50811.8086,0.7,0.0,0.3,0.0,0.13
110000.0,0.0851,66952.4688,0.7,0.0,0.3,0.0,0.38
110000.0,0.094,85023.8672,0.7,0.0,0.3,0.0,-0.11
110000.0,0.1058,111488.039,0.7,0.0,0.3,0.0,0.74
110000.0,0.1188,146374.281,0.7,0.0,0.3,0.0,0.54
110000.0,0.1337,195696.703,0.7,0.0,0.3,0.0,-0.42
110000.0,0.1493,253290.906,0.7,0.0,0.3,0.0,0.2
110000.0,0.167,330028.594,0.7,0.0,0.3,0.0,0.41
110000.0,0.1873,437090.406,0.7,0.0,0.3,0.0,-0.45
110000.0,0.2106,571108.75,0.7,0.0,0.3,0.0,0.57
110000.0,0.2337,734441.938,0.7,0.0,0.3,0.0,-0.94
110000.0,0.2633,959531.188,0.7,0.0,0.3,0.0,0.2
110000.0,0.2949,1250104.75,0.7,0.0,0.3,0.0,0.59
120000.0,0.0361,9441.18,0.7,0.0,0.3,0.0,-0.89
120000.0,0.0418,13740.4902,0.7,0.0,0.3,0.0,-4.13
120000.0,0.0478,18020.8301,0.7,0.0,0.3,0.0,2.0
120000.0,0.0539,24998.1094,0.7,0.0,0.3,0.0,-2.41
120000.0,0.0599,31478.9707,0.7,0.0,0.3,0.0,0.87
120000.0,0.0673,42278.6914,0.7,0.0,0.3,0.0,0.44
120000.0,0.0755,56518.0391,0.7,0.0,0.3,0.0,-0.48
120000.0,0.0843,74207.5391,0.7,0.0,0.3,0.0,-0.98
120000.0,0.0943,96596.4297,0.7,0.0,0.3,0.0,-0.15
120000.0,0.1056,127193.133,0.7,0.0,0.3,0.0,-1.12
120000.0,0.1184,164450.703,0.7,0.0,0.3,0.0,0.42
120000.0,0.133,217028.234,0.7,0.0,0.3,0.0,0.46
120000.0,0.1493,288895.5,0.7,0.0,0.3,0.0,-0.75
120000.0,0.167,377157.312,0.7,0.0,0.3,0.0,-0.71
120000.0,0.187,491429.625,0.7,0.0,0.3,0.0,-0.07
120000.0,0.2082,639673.938,0.7,0.0,0.3,0.0,-1.17
120000.0,0.2341,833111.0,0.7,0.0,0.3,0.0,-0.41
120000.0,0.2624,1081843.38,0.7,0.0,0.3,0.0,-0.11
120000.0,0.2928,1404069.25,0.7,0.0,0.3,0.0,-0.72
130000.0,0.0335,8539.68,0.7,0.0,0.3,0.0,1.12
130000.0,0.0379,11707.5801,0.7,0.0,0.3,0.0,-1.48
130000.0,0.0421,14593.0,0.7,0.0,0.3,0.0,3.15
130000.0,0.0478,20283.5801,0.7,0.0,0.3,0.0,-0.9
130000.0,0.0535,26386.9492,0.7,0.0,0.3,0.0,0.65
130000.0,0.0601,34862.1602,0.7,0.0,0.3,0.0,2.01
130000.0,0.0677,48447.0195,0.7,0.0,0.3,0.0,-1.4
130000.0,0.0754,62398.6094,0.7,0.0,0.3,0.0,0.16
130000.0,0.0842,81270.0078,0.7,0.0,0.3,0.0,0.58
130000.0,0.0953,110211.719,0.7,0.0,0.3,0.0,0.22
130000.0,0.1064,144019.562,0.7,0.0,0.3,0.0,-0.46
130000.0,0.1198,188898.391,0.7,0.0,0.3,0.0,0.72
130000.0,0.1332,245997.547,0.7,0.0,0.3,0.0,-0.56
130000.0,0.1491,321038.094,0.7,0.0,0.3,0.0,-0.11
130000.0,0.1675,423193.906,0.7,0.0,0.3,0.0,-0.07
130000.0,0.1879,551374.0,0.7,0.0,0.3,0.0,1.09
130000.0,0.2092,722515.125,0.7,0.0,0.3,0.0,-0.92
130000.0,0.2352,932062.375,0.7,0.0,0.3,0.0,0.81
130000.0,0.2624,1208438.5,0.7,0.0,0.3,0.0,-0.01
130000.0,0.2942,1578481.75,0.7,0.0,0.3,0.0,0.3
140000.0,0.0312,7913.96,0.7,0.0,0.3,0.0,-0.97
140000.0,0.0381,12538.6504,0.7,0.0,0.3,0.0,2.12
140000.0,0.0423,16845.4805,0.7,0.0,0.3,0.0,-2.18
140000.0,0.0481,22457.8809,0.7,0.0,0.3,0.0,0.33
140000.0,0.0537,29188.8594,0.7,0.0,0.3,0.0,1.48
140000.0,0.0598,38841.6797,0.7,0.0,0.3,0.0,-0.4
140000.0,0.0676,52970.4,0.7,0.0,0.3,0.0,-0.41
140000.0,0.0757,69425.9297,0.7,0.0,0.3,0.0,0.53
140000.0,0.0844,90740.9922,0.7,0.0,0.3,0.0,0.42
140000.0,0.0948,120492.242,0.7,0.0,0.3,0.0,-0.08
140000.0,0.1066,159635.938,0.7,0.0,0.3,0.0,0.21
140000.0,0.1197,210401.953,0.7,0.0,0.3,0.0,0.16
140000.0,0.1337,274849.562,0.7,0.0,0.3,0.0,-0.18
140000.0,0.1494,354750.875,0.7,0.0,0.3,0.0,0.93
140000.0,0.1679,468645.625,0.7,0.0,0.3,0.0,1.14
140000.0,0.1871,612208.938,0.7,0.0,0.3,0.0,0.05
140000.0,0.21,805250.625,0.7,0.0,0.3,0.0,-0.11
140000.0,0.2354,1034695.12,0.7,0.0,0.3,0.0,1.07
140000.0,0.2629,1340959.62,0.7,0.0,0.3,0.0,0.55
140000.0,0.2949,1764392.75,0.7,0.0,0.3,0.0,0.03
150000.0,0.0288,7001.18,0.7,0.0,0.3,0.0,1.61
150000.0,0.0335,10370.1504,0.7,0.0,0.3,0.0,-2.14
150000.0,0.0383,13986.2197,0.7,0.0,0.3,0.0,0.92
150000.0,0.0421,17521.3398,0.7,0.0,0.3,0.0,2.6
150000.0,0.048,24222.7891,0.7,0.0,0.3,0.0,2.12
150000.0,0.0538,32337.3203,0.7,0.0,0.3,0.0,0.88
150000.0,0.0603,44071.0391,0.7,0.0,0.3,0.0,-1.66
150000.0,0.067,56904.1211,0.7,0.0,0.3,0.0,-0.3
150000.0,0.0755,76184.2812,0.7,0.0,0.3,0.0,0.03
150000.0,0.084,99618.1094,0.7,0.0,0.3,0.0,-0.7
150000.0,0.0948,132005.234,0.7,0.0,0.3,0.0,0.92
150000.0,0.1062,173902.156,0.7,0.0,0.3,0.0,0.58
150000.0,0.1185,227030.719,0.7,0.0,0.3,0.0,0.05
150000.0,0.1327,298938.188,0.7,0.0,0.3,0.0,-0.57
150000.0,0.1493,393313.156,0.7,0.0,0.3,0.0,0.31
150000.0,0.1661,512542.406,0.7,0.0,0.3,0.0,-0.52
150000.0,0.1869,681981.688,0.7,0.0,0.3,0.0,-0.97
150000.0,0.2095,884482.5,0.7,0.0,0.3,0.0,-0.1
150000.0,0.2336,1133598.62,0.7,0.0,0.3,0.0,0.0
150000.0,0.2621,1475859.38,0.7,0.0,0.3,0.0,0.09
150000.0,0.2936,1928531.12,0.7,0.0,0.3,0.0,0.01
160000.0,0.0272,6657.83,0.7,0.0,0.3,0.0,-0.21
160000.0,0.0342,11423.6201,0.7,0.0,0.3,0.0,3.38
160000.0,0.0378,14756.4102,0.7,0.0,0.3,0.0,1.39
160000.0,0.0424,20487.3594,0.7,0.0,0.3,0.0,-2.95
160000.0,0.048,27136.5293,0.7,0.0,0.3,0.0,-0.72
160000.0,0.0538,35544.9609,0.7,0.0,0.3,0.0,0.56
160000.0,0.0603,47341.7305,0.7,0.0,0.3,0.0,0.57
160000.0,0.0673,62028.6406,0.7,0.0,0.3,0.0,1.18
160000.0,0.0757,83479.7188,0.7,0.0,0.3,0.0,0.75
160000.0,0.0845,110293.773,0.7,0.0,0.3,0.0,0.28
160000.0,0.095,147586.438,0.7,0.0,0.3,0.0,-0.59
160000.0,0.106,192114.156,0.7,0.0,0.3,0.0,-0.49
160000.0,0.1187,249627.219,0.7,0.0,0.3,0.0,0.25
160000.0,0.1331,328395.156,0.7,0.0,0.3,0.0,0.23
160000.0,0.1497,433330.156,0.7,0.0,0.3,0.0,1.2
160000.0,0.1666,571057.5,0.7,0.0,0.3,0.0,-1.09
160000.0,0.1872,744543.938,0.7,0.0,0.3,0.0,0.47
160000.0,0.2091,974249.125,0.7,0.0,0.3,0.0,-0.67
160000.0,0.234,1252263.25,0.7,0.0,0.3,0.0,-0.11
160000.0,0.262,1622238.38,0.7,0.0,0.3,0.0,0.03
160000.0,0.2947,2133526.5,0.7,0.0,0.3,0.0,0.33
170000.0,0.0256,6233.23,0.7,0.0,0.3,0.0,0.96
170000.0,0.0306,9661.64,0.7,0.0,0.3,0.0,0.54
170000.0,0.0341,12653.9902,0.7,0.0,0.3,0.0,0.23
170000.0,0.0383,16626.4,0.7,0.0,0.3,0.0,1.62
170000.0,0.0426,21932.6094,0.7,0.0,0.3,0.0,0.59
170000.0,0.0486,30184.7793,0.7,0.0,0.3,0.0,1.09
170000.0,0.0535,38517.6094,0.7,0.0,0.3,0.0,-0.11
170000.0,0.0602,50794.9492,0.7,0.0,0.3,0.0,1.97
170000.0,0.0679,69450.7109,0.7,0.0,0.3,0.0,1.08
170000.0,0.0754,91490.2578,0.7,0.0,0.3,0.0,-0.43
170000.0,0.085,122852.977,0.7,0.0,0.3,0.0,-0.37
170000.0,0.0953,160822.281,0.7,0.0,0.3,0.0,0.86
170000.0,0.1067,212459.031,0.7,0.0,0.3,0.0,0.18
170000.0,0.1193,275035.281,0.7,0.0,0.3,0.0,0.8
170000.0,0.134,362274.562,0.7,0.0,0.3,0.0,1.34
170000.0,0.1489,475600.469,0.7,0.0,0.3,0.0,-0.58
170000.0,0.1671,619270.938,0.7,0.0,0.3,0.0,1.05
170000.0,0.1878,816639.938,0.7,0.0,0.3,0.0,1.22
170000.0,0.2098,1070383.5,0.7,0.0,0.3,0.0,-0.24
170000.0,0.235,1376888.25,0.7,0.0,0.3,0.0,0.56
170000.0,0.2641,1801610.12,0.7,0.0,0.3,0.0,0.55
170000.0,0.2952,2339718.0,0.7,0.0,0.3,0.0,0.73
180000.0,0.0242,6077.01,0.7,0.0,0.3,0.0,-3.43
180000.0,0.0305,10688.4805,0.7,0.0,0.3,0.0,-2.78
180000.0,0.0342,14318.3,0.7,0.0,0.3,0.0,-3.08
180000.0,0.0386,19123.0098,0.7,0.0,0.3,0.0,-2.14
180000.0,0.0427,24289.25,0.7,0.0,0.3,0.0,-1.07
180000.0,0.0482,32711.8691,0.7,0.0,0.3,0.0,-1.06
180000.0,0.0536,42828.0,0.7,0.0,0.3,0.0,-1.75
180000.0,0.06,56169.6,0.7,0.0,0.3,0.0,-0.83
180000.0,0.0674,75174.2266,0.7,0.0,0.3,0.0,-0.33
180000.0,0.076,102493.844,0.7,0.0,0.3,0.0,-1.17
180000.0,0.085,133188.125,0.7,0.0,0.3,0.0,0.37
180000.0,0.0951,176369.906,0.7,0.0,0.3,0.0,-0.47
180000.0,0.1063,232124.203,0.7,0.0,0.3,0.0,-1.38
180000.0,0.119,301861.969,0.7,0.0,0.3,0.0,-0.66
180000.0,0.134,399165.562,0.7,0.0,0.3,0.0,0.15
180000.0,0.1488,523458.094,0.7,0.0,0.3,0.0,-1.66
180000.0,0.1679,693347.188,0.7,0.0,0.3,0.0,-0.76
180000.0,0.1872,899583.188,0.7,0.0,0.3,0.0,-0.99
180000.0,0.2095,1166432.25,0.7,0.0,0.3,0.0,-0.58
180000.0,0.2348,1501392.62,0.7,0.0,0.3,0.0,-0.02
180000.0,0.2638,1962839.75,0.7,0.0,0.3,0.0,0.16
180000.0,0.2932,2537641.0,0.7,0.0,0.3,0.0,-0.79
190000.0,0.0228,5468.45,0.7,0.0,0.3,0.0,2.98
190000.0,0.0273,8272.58,0.7,0.0,0.3,0.0,3.62
190000.0,0.0303,10862.1904,0.7,0.0,0.3,0.0,2.09
190000.0,0.0342,15091.1,0.7,0.0,0.3,0.0,0.14
190000.0,0.038,19082.3,0.7,0.0,0.3,0.0,3.31
190000.0,0.0425,25348.8301,0.7,0.0,0.3,0.0,2.23
190000.0,0.0478,34643.2305,0.7,0.0,0.3,0.0,-0.7
190000.0,0.0536,45203.9688,0.7,0.0,0.3,0.0,1.02
190000.0,0.0601,60129.1602,0.7,0.0,0.3,0.0,1.52
190000.0,0.0673,82565.2422,0.7,0.0,0.3,0.0,-1.99
190000.0,0.0757,108175.273,0.7,0.0,0.3,0.0,0.72
190000.0,0.0849,143749.938,0.7,0.0,0.3,0.0,0.58
190000.0,0.0948,189426.375,0.7,0.0,0.3,0.0,-0.47
190000.0,0.106,246400.406,0.7,0.0,0.3,0.0,0.27
190000.0,0.119,324061.062,0.7,0.0,0.3,0.0,0.56
190000.0,0.1321,419709.625,0.7,0.0,0.3,0.0,-0.14
190000.0,0.1485,557229.438,0.7,0.0,0.3,0.0,-0.02
190000.0,0.1668,734734.75,0.7,0.0,0.3,0.0,0.28
190000.0,0.1862,952801.625,0.7,0.0,0.3,0.0,0.38
190000.0,0.2089,1255801.12,0.7,0.0,0.3,0.0,-0.59
190000.0,0.2345,1614687.25,0.7,0.0,0.3,0.0,0.68
190000.0,0.2625,2101809.25,0.7,0.0,0.3,0.0,0.42
190000.0,0.2934,2742222.75,0.7,0.0,0.3,0.0,-0.03
200000.0,0.0217,5336.47,0.7,0.0,0.3,0.0,0.94
200000.0,0.0274,9290.68,0.7,0.0,0.3,0.0,-0.32
200000.0,0.0302,11520.3096,0.7,0.0,0.3,0.0,3.48
200000.0,0.0339,16188.1201,0.7,0.0,0.3,0.0,-1.05
200000.0,0.0384,21871.3496,0.7,0.0,0.3,0.0,-0.76
200000.0,0.0425,28181.8809,0.7,0.0,0.3,0.0,-0.8
200000.0,0.0481,37145.3,0.7,0.0,0.3,0.0,1.81
200000.0,0.0538,49403.8906,0.7,0.0,0.3,0.0,0.61
200000.0,0.0604,65757.9531,0.7,0.0,0.3,0.0,1.68
200000.0,0.0674,88287.0938,0.7,0.0,0.3,0.0,0.1
200000.0,0.0756,117256.109,0.7,0.0,0.3,0.0,-0.17
200000.0,0.0846,155312.641,0.7,0.0,0.3,0.0,-0.51
200000.0,0.0946,201882.625,0.7,0.0,0.3,0.0,0.56
200000.0,0.106,267194.312,0.7,0.0,0.3,0.0,-0.34
200000.0,0.1193,349892.094,0.7,0.0,0.3,0.0,1.19
200000.0,0.1327,461726.844,0.7,0.0,0.3,0.0,-0.79
200000.0,0.1484,597022.125,0.7,0.0,0.3,0.0,0.94
200000.0,0.1663,788352.75,0.7,0.0,0.3,0.0,0.22
200000.0,0.1866,1043350.44,0.7,0.0,0.3,0.0,-0.58
200000.0,0.2084,1345219.75,0.7,0.0,0.3,0.0,-0.21
200000.0,0.2346,1742853.38,0.7,0.0,0.3,0.0,0.79
200000.0,0.2615,2268910.75,0.7,0.0,0.3,0.0,-0.52
200000.0,0.2929,2965248.75,0.7,0.0,0.3,0.0,-0.92
210000.0,0.0208,5305.05,0.7,0.0,0.3,0.0,-0.76
210000.0,0.024,7151.28,0.7,0.0,0.3,0.0,1.94
210000.0,0.0269,9609.54,0.7,0.0,0.3,0.0,-0.47
210000.0,0.0303,13005.6396,0.7,0.0,0.3,0.0,-0.36
210000.0,0.0345,17980.2305,0.7,0.0,0.3,0.0,0.77
210000.0,0.0387,23827.9297,0.7,0.0,0.3,0.0,0.88
210000.0,0.0426,30349.6504,0.7,0.0,0.3,0.0,0.18
210000.0,0.048,40070.6484,0.7,0.0,0.3,0.0,1.26
210000.0,0.0539,53205.1406,0.7,0.0,0.3,0.0,1.68
210000.0,0.0603,73437.8516,0.7,0.0,0.3,0.0,-2.16
210000.0,0.0676,95245.3,0.7,0.0,0.3,0.0,0.88
210000.0,0.076,126845.844,0.7,0.0,0.3,0.0,0.92
210000.0,0.085,169054.656,0.7,0.0,0.3,0.0,-0.23
210000.0,0.0952,221787.969,0.7,0.0,0.3,0.0,0.1
210000.0,0.1066,289077.344,0.7,0.0,0.3,0.0,0.85
210000.0,0.1195,379168.25,0.7,0.0,0.3,0.0,1.2
210000.0,0.1332,500568.438,0.7,0.0,0.3,0.0,-0.34
210000.0,0.1496,660921.5,0.7,0.0,0.3,0.0,-0.06
210000.0,0.1671,859510.062,0.7,0.0,0.3,0.0,0.15
210000.0,0.1875,1128752.75,0.7,0.0,0.3,0.0,0.25
210000.0,0.2101,1477575.12,0.7,0.0,0.3,0.0,-0.38
210000.0,0.2355,1892348.0,0.7,0.0,0.3,0.0,0.84
210000.0,0.2628,2466974.5,0.7,0.0,0.3,0.0,-0.3
210000.0,0.2944,3184287.5,0.7,0.0,0.3,0.0,0.52
220000.0,0.0199,5130.42,0.7,0.0,0.3,0.0,1.07
220000.0,0.0243,7837.14,0.7,0.0,0.3,0.0,3.87
220000.0,0.027,10434.9199,0.7,0.0,0.3,0.0,0.3
220000.0,0.0303,14167.1299,0.7,0.0,0.3,0.0,-0.68
220000.0,0.0343,19257.2207,0.7,0.0,0.3,0.0,-0.18
220000.0,0.0383,25630.6602,0.7,0.0,0.3,0.0,-1.56
220000.0,0.0428,33413.1,0.7,0.0,0.3,0.0,-0.92
220000.0,0.048,43390.5898,0.7,0.0,0.3,0.0,0.36
220000.0,0.0539,57794.7695,0.7,0.0,0.3,0.0,0.99
220000.0,0.0603,78231.3125,0.7,0.0,0.3,0.0,-0.7
220000.0,0.0679,103902.133,0.7,0.0,0.3,0.0,0.32
220000.0,0.0764,139702.516,0.7,0.0,0.3,0.0,-0.25
220000.0,0.085,181298.375,0.7,0.0,0.3,0.0,0.29
220000.0,0.095,238260.562,0.7,0.0,0.3,0.0,-0.44
220000.0,0.107,314283.594,0.7,0.0,0.3,0.0,0.77
220000.0,0.119,409833.688,0.7,0.0,0.3,0.0,-0.28
220000.0,0.1335,538564.812,0.7,0.0,0.3,0.0,0.38
220000.0,0.1498,710768.75,0.7,0.0,0.3,0.0,0.45
220000.0,0.1673,928511.25,0.7,0.0,0.3,0.0,0.02
220000.0,0.1873,1208082.38,0.7,0.0,0.3,0.0,0.49
220000.0,0.2104,1587346.62,0.7,0.0,0.3,0.0,0.01
220000.0,0.2347,2030743.25,0.7,0.0,0.3,0.0,0.08
220000.0,0.2636,2670562.75,0.7,0.0,0.3,0.0,-0.47
220000.0,0.2949,3422725.5,0.7,0.0,0.3,0.0,0.54
230000.0,0.019,4995.79,0.7,0.0,0.3,0.0,1.83
230000.0,0.0215,6716.56,0.7,0.0,0.3,0.0,0.03
230000.0,0.0245,8832.45,0.7,0.0,0.3,0.0,2.0
230000.0,0.027,11179.6299,0.7,0.0,0.3,0.0,2.24
230000.0,0.0306,15495.4902,0.7,0.0,0.3,0.0,0.52
230000.0,0.0344,20691.3398,0.7,0.0,0.3,0.0,1.25
230000.0,0.0384,27045.3906,0.7,0.0,0.3,0.0,1.43
230000.0,0.0428,35201.2305,0.7,0.0,0.3,0.0,1.49
230000.0,0.0484,47890.8906,0.7,0.0,0.3,0.0,0.48
230000.0,0.054,62166.2188,0.7,0.0,0.3,0.0,1.81
230000.0,0.0604,84211.9375,0.7,0.0,0.3,0.0,-0.15
230000.0,0.068,111895.289,0.7,0.0,0.3,0.0,0.75
230000.0,0.0758,146327.328,0.7,0.0,0.3,0.0,0.78
230000.0,0.0852,196039.203,0.7,0.0,0.3,0.0,0.25
230000.0,0.0953,254458.188,0.7,0.0,0.3,0.0,1.25
230000.0,0.1068,335241.406,0.7,0.0,0.3,0.0,1.3
230000.0,0.1191,440624.656,0.7,0.0,0.3,0.0,-0.02
230000.0,0.1339,582102.125,0.7,0.0,0.3,0.0,0.7
230000.0,0.1497,765135.562,0.7,0.0,0.3,0.0,0.1
230000.0,0.1675,999805.0,0.7,0.0,0.3,0.0,0.07
230000.0,0.1877,1307267.38,0.7,0.0,0.3,0.0,0.0
230000.0,0.2106,1700073.88,0.7,0.0,0.3,0.0,0.37
230000.0,0.2353,2173422.25,0.7,0.0,0.3,0.0,0.96
230000.0,0.2636,2858596.75,0.7,0.0,0.3,0.0,-0.47
230000.0,0.296,3703927.5,0.7,0.0,0.3,0.0,-0.39
240000.0,0.0182,4916.69,0.7,0.0,0.3,0.0,1.27
240000.0,0.0216,7333.68,0.7,0.0,0.3,0.0,0.63
240000.0,0.0241,9501.76,0.7,0.0,0.3,0.0,-1.01
240000.0,0.0271,12255.6797,0.7,0.0,0.3,0.0,1.48
240000.0,0.0308,16823.7109,0.7,0.0,0.3,0.0,1.9
240000.0,0.0343,22186.5898,0.7,0.0,0.3,0.0,1.36
240000.0,0.0383,28977.4707,0.7,0.0,0.3,0.0,2.08
240000.0,0.0429,38824.5,0.7,0.0,0.3,0.0,0.0
240000.0,0.0481,50368.1,0.7,0.0,0.3,0.0,1.37
240000.0,0.0538,67127.6172,0.7,0.0,0.3,0.0,0.94
240000.0,0.0603,90266.5703,0.7,0.0,0.3,0.0,0.07
240000.0,0.068,119571.977,0.7,0.0,0.3,0.0,1.68
240000.0,0.0753,154380.406,0.7,0.0,0.3,0.0,1.06
240000.0,0.0847,207494.656,0.7,0.0,0.3,0.0,0.25
240000.0,0.0951,272922.406,0.7,0.0,0.3,0.0,0.87
240000.0,0.106,360219.875,0.7,0.0,0.3,0.0,-0.77
240000.0,0.119,470104.188,0.7,0.0,0.3,0.0,0.76
240000.0,0.1334,616975.438,0.7,0.0,0.3,0.0,1.17
240000.0,0.1493,819822.875,0.7,0.0,0.3,0.0,-0.32
240000.0,0.1668,1057102.0,0.7,0.0,0.3,0.0,0.57
240000.0,0.1873,1388165.12,0.7,0.0,0.3,0.0,0.61
240000.0,0.208,1784692.75,0.7,0.0,0.3,0.0,-0.44
240000.0,0.2342,2290204.5,0.7,0.0,0.3,0.0,1.49
240000.0,0.2629,3015534.75,0.7,0.0,0.3,0.0,0.16
250000.0,0.0174,4842.0,0.7,0.0,0.3,0.0,0.54
250000.0,0.0213,7819.42,0.7,0.0,0.3,0.0,-1.85
250000.0,0.0242,10039.4199,0.7,0.0,0.3,0.0,2.26
250000.0,0.0271,13794.6904,0.7,0.0,0.3,0.0,-2.56
250000.0,0.0306,18431.2,0.7,0.0,0.3,0.0,-1.35
250000.0,0.034,23806.6504,0.7,0.0,0.3,0.0,-0.87
250000.0,0.0379,31050.8105,0.7,0.0,0.3,0.0,-0.68
250000.0,0.0425,40963.4414,0.7,0.0,0.3,0.0,-0.18
250000.0,0.0478,53437.4219,0.7,0.0,0.3,0.0,1.36
250000.0,0.0536,73292.4766,0.7,0.0,0.3,0.0,-1.5
250000.0,0.0604,97679.5938,0.7,0.0,0.3,0.0,-0.26
250000.0,0.0674,128790.242,0.7,0.0,0.3,0.0,-0.9
250000.0,0.0754,167819.328,0.7,0.0,0.3,0.0,0.01
250000.0,0.0845,222740.766,0.7,0.0,0.3,0.0,-0.37
250000.0,0.0947,290457.469,0.7,0.0,0.3,0.0,0.88
250000.0,0.1056,382303.344,0.7,0.0,0.3,0.0,-0.3
250000.0,0.1183,500493.688,0.7,0.0,0.3,0.0,0.15
250000.0,0.1326,658294.438,0.7,0.0,0.3,0.0,0.16
250000.0,0.1486,869471.0,0.7,0.0,0.3,0.0,-0.28
250000.0,0.1661,1125498.5,0.7,0.0,0.3,0.0,0.19
250000.0,0.1866,1480507.25,0.7,0.0,0.3,0.0,0.03
250000.0,0.2086,1929205.38,0.7,0.0,0.3,0.0,-0.87
250000.0,0.2338,2484775.0,0.7,0.0,0.3,0.0,-0.66
250000.0,0.2623,3183983.0,0.7,0.0,0.3,0.0,0.82
260000.0,0.0167,4787.27,0.7,0.0,0.3,0.0,1.77
260000.0,0.0193,6509.51,0.7,0.0,0.3,0.0,2.52
260000.0,0.0216,8591.74,0.7,0.0,0.3,0.0,0.63
260000.0,0.0245,11490.4199,0.7,0.0,0.3,0.0,-0.2
260000.0,0.0272,14554.9404,0.7,0.0,0.3,0.0,1.69
260000.0,0.0306,19479.7402,0.7,0.0,0.3,0.0,1.29
260000.0,0.0345,26497.8906,0.7,0.0,0.3,0.0,-0.25
260000.0,0.0383,34341.6797,0.7,0.0,0.3,0.0,-0.39
260000.0,0.0426,44229.6,0.7,0.0,0.3,0.0,0.4
260000.0,0.0482,58788.6211,0.7,0.0,0.3,0.0,1.58
260000.0,0.0536,78001.1,0.7,0.0,0.3,0.0,-0.29
260000.0,0.0603,104223.578,0.7,0.0,0.3,0.0,0.25
260000.0,0.0672,136439.219,0.7,0.0,0.3,0.0,-0.21
260000.0,0.0756,181921.047,0.7,0.0,0.3,0.0,-0.33
260000.0,0.0848,240196.312,0.7,0.0,0.3,0.0,0.08
260000.0,0.0952,314481.656,0.7,0.0,0.3,0.0,1.35
260000.0,0.1061,413553.5,0.7,0.0,0.3,0.0,0.01
260000.0,0.1187,538743.125,0.7,0.0,0.3,0.0,0.54
260000.0,0.1327,709769.5,0.7,0.0,0.3,0.0,-0.17
260000.0,0.1487,930303.75,0.7,0.0,0.3,0.0,-0.06
260000.0,0.167,1218561.0,0.7,0.0,0.3,0.0,0.25
260000.0,0.1872,1588429.88,0.7,0.0,0.3,0.0,0.42
260000.0,0.2089,2053893.75,0.7,0.0,0.3,0.0,-0.03
260000.0,0.235,2663518.25,0.7,0.0,0.3,0.0,0.18
260000.0,0.2631,3426900.0,0.7,0.0,0.3,0.0,0.35
270000.0,0.0161,4758.55,0.7,0.0,0.3,0.0,1.92
270000.0,0.0193,7198.95,0.7,0.0,0.3,0.0,-1.16
270000.0,0.0217,9527.85,0.7,0.0,0.3,0.0,-0.79
270000.0,0.0241,11726.0703,0.7,0.0,0.3,0.0,2.22
270000.0,0.0274,15949.3,0.7,0.0,0.3,0.0,1.72
270000.0,0.0306,20886.1699,0.7,0.0,0.3,0.0,1.75
270000.0,0.0343,27857.9395,0.7,0.0,0.3,0.0,1.11
270000.0,0.0384,36801.3594,0.7,0.0,0.3,0.0,1.44
270000.0,0.0428,47792.5508,0.7,0.0,0.3,0.0,1.02
270000.0,0.0479,62050.6094,0.7,0.0,0.3,0.0,2.16
270000.0,0.054,84697.4062,0.7,0.0,0.3,0.0,0.58
270000.0,0.0603,110547.008,0.7,0.0,0.3,0.0,1.54
270000.0,0.0675,146030.922,0.7,0.0,0.3,0.0,1.34
270000.0,0.0755,193293.375,0.7,0.0,0.3,0.0,0.44
270000.0,0.0847,253348.312,0.7,0.0,0.3,0.0,1.52
270000.0,0.0945,338499.688,0.7,0.0,0.3,0.0,-0.99
270000.0,0.1063,443935.75,0.7,0.0,0.3,0.0,0.39
270000.0,0.1192,580078.25,0.7,0.0,0.3,0.0,1.19
270000.0,0.133,761211.938,0.7,0.0,0.3,0.0,0.13
270000.0,0.1494,997675.75,0.7,0.0,0.3,0.0,0.84
270000.0,0.1671,1301367.5,0.7,0.0,0.3,0.0,0.56
270000.0,0.1853,1657895.38,0.7,0.0,0.3,0.0,0.35
270000.0,0.2089,2177001.75,0.7,0.0,0.3,0.0,0.69
270000.0,0.2347,2817207.25,0.7,0.0,0.3,0.0,0.69
280000.0,0.0156,4834.68,0.7,0.0,0.3,0.0,0.13
280000.0,0.0191,7395.69,0.7,0.0,0.3,0.0,2.25
280000.0,0.0217,10347.4102,0.7,0.0,0.3,0.0,-1.66
280000.0,0.0243,13065.46,0.7,0.0,0.3,0.0,0.96
280000.0,0.0274,17549.0605,0.7,0.0,0.3,0.0,0.18
280000.0,0.0304,22580.2695,0.7,0.0,0.3,0.0,0.08
280000.0,0.0341,29955.0293,0.7,0.0,0.3,0.0,-0.22
280000.0,0.0381,39244.7617,0.7,0.0,0.3,0.0,0.18
280000.0,0.0428,52318.8789,0.7,0.0,0.3,0.0,-0.27
280000.0,0.0479,68447.0703,0.7,0.0,0.3,0.0,-0.02
280000.0,0.0541,92232.8125,0.7,0.0,0.3,0.0,-0.43
280000.0,0.0603,119670.922,0.7,0.0,0.3,0.0,0.42
280000.0,0.0675,158125.984,0.7,0.0,0.3,0.0,-0.35
280000.0,0.0756,207619.625,0.7,0.0,0.3,0.0,0.39
280000.0,0.0849,276593.281,0.7,0.0,0.3,0.0,-0.15
280000.0,0.0944,363088.562,0.7,0.0,0.3,0.0,-1.4
280000.0,0.1064,479653.594,0.7,0.0,0.3,0.0,-0.52
280000.0,0.1192,627880.0,0.7,0.0,0.3,0.0,-0.41
280000.0,0.133,817286.625,0.7,0.0,0.3,0.0,-0.29
280000.0,0.1489,1069717.0,0.7,0.0,0.3,0.0,-0.51
280000.0,0.1672,1395984.12,0.7,0.0,0.3,0.0,-0.01
280000.0,0.1868,1820716.0,0.7,0.0,0.3,0.0,-0.91
280000.0,0.2094,2351413.5,0.7,0.0,0.3,0.0,-0.4
280000.0,0.2353,3030999.0,0.7,0.0,0.3,0.0,-0.21
290000.0,0.0152,4919.34,0.7,0.0,0.3,0.0,1.59
290000.0,0.0173,6378.94,0.7,0.0,0.3,0.0,2.41
290000.0,0.0194,8319.99,0.7,0.0,0.3,0.0,1.49
290000.0,0.0217,10729.0898,0.7,0.0,0.3,0.0,1.76
290000.0,0.0244,14149.7598,0.7,0.0,0.3,0.0,1.87
290000.0,0.0274,18753.6797,0.7,0.0,0.3,0.0,1.08
290000.0,0.0303,23884.8301,0.7,0.0,0.3,0.0,1.0
290000.0,0.0343,32754.8594,0.7,0.0,0.3,0.0,-0.31
290000.0,0.0382,42389.2617,0.7,0.0,0.3,0.0,0.66
290000.0,0.0427,55275.0586,0.7,0.0,0.3,0.0,0.97
290000.0,0.048,73346.7266,0.7,0.0,0.3,0.0,0.39
290000.0,0.0539,97899.7188,0.7,0.0,0.3,0.0,0.1
290000.0,0.0602,128041.828,0.7,0.0,0.3,0.0,0.07
290000.0,0.0672,167066.094,0.7,0.0,0.3,0.0,0.11
290000.0,0.0758,224042.891,0.7,0.0,0.3,0.0,-0.13
290000.0,0.0847,291047.031,0.7,0.0,0.3,0.0,1.17
290000.0,0.0947,385695.312,0.7,0.0,0.3,0.0,-0.04
290000.0,0.106,502977.312,0.7,0.0,0.3,0.0,0.57
290000.0,0.1184,659508.375,0.7,0.0,0.3,0.0,-0.21
290000.0,0.1325,862321.5,0.7,0.0,0.3,0.0,-0.18
290000.0,0.1486,1129126.25,0.7,0.0,0.3,0.0,-0.12
290000.0,0.1671,1479311.25,0.7,0.0,0.3,0.0,0.49
290000.0,0.186,1898974.0,0.7,0.0,0.3,0.0,0.18
290000.0,0.2093,2505524.0,0.7,0.0,0.3,0.0,-0.71
290000.0,0.234,3157851.25,0.7,0.0,0.3,0.0,1.12
300000.0,0.0154,5481.55,0.7,0.0,0.3,0.0,-1.44
300000.0,0.0173,7153.19,0.7,0.0,0.3,0.0,-2.91
300000.0,0.0192,9022.85,0.7,0.0,0.3,0.0,-2.14
300000.0,0.0216,11865.75,0.7,0.0,0.3,0.0,-2.11
300000.0,0.0243,15740.2,0.7,0.0,0.3,0.0,-3.01
300000.0,0.0273,20620.8203,0.7,0.0,0.3,0.0,-2.18
300000.0,0.0303,26338.9707,0.7,0.0,0.3,0.0,-2.0
300000.0,0.034,34826.0,0.7,0.0,0.3,0.0,-1.9
300000.0,0.0383,46486.0391,0.7,0.0,0.3,0.0,-1.65
300000.0,0.0425,60934.4609,0.7,0.0,0.3,0.0,-3.45
300000.0,0.0478,79684.5938,0.7,0.0,0.3,0.0,-1.96
300000.0,0.0536,104305.891,0.7,0.0,0.3,0.0,-0.86
300000.0,0.0599,137589.547,0.7,0.0,0.3,0.0,-1.94
300000.0,0.0672,179845.406,0.7,0.0,0.3,0.0,-1.1
300000.0,0.0754,238692.406,0.7,0.0,0.3,0.0,-1.51
300000.0,0.0838,311171.344,0.7,0.0,0.3,0.0,-2.13
300000.0,0.0943,409656.531,0.7,0.0,0.3,0.0,-0.84
300000.0,0.1055,533793.312,0.7,0.0,0.3,0.0,-0.65
300000.0,0.1183,705651.312,0.7,0.0,0.3,0.0,-1.18
300000.0,0.1323,920934.562,0.7,0.0,0.3,0.0,-1.33
300000.0,0.1485,1202694.0,0.7,0.0,0.3,0.0,-0.75
300000.0,0.1649,1552671.25,0.7,0.0,0.3,0.0,-1.77
300000.0,0.1858,2026141.62,0.7,0.0,0.3,0.0,-0.81
300000.0,0.2084,2631521.75,0.7,0.0,0.3,0.0,-0.38
310000.0,0.0152,5601.36,0.7,0.0,0.3,0.0,1.37
310000.0,0.0173,7277.58,0.7,0.0,0.3,0.0,3.29
310000.0,0.0192,9259.58,0.7,0.0,0.3,0.0,2.82
310000.0,0.022,12893.71,0.7,0.0,0.3,0.0,1.7
310000.0,0.0244,16398.1602,0.7,0.0,0.3,0.0,0.95
310000.0,0.0272,21351.8105,0.7,0.0,0.3,0.0,0.73
310000.0,0.0308,28870.5605,0.7,0.0,0.3,0.0,0.34
310000.0,0.0342,36870.0898,0.7,0.0,0.3,0.0,1.32
310000.0,0.0383,48421.2383,0.7,0.0,0.3,0.0,1.54
310000.0,0.043,65101.4219,0.7,0.0,0.3,0.0,0.04
310000.0,0.0482,86070.4062,0.7,0.0,0.3,0.0,-0.75
310000.0,0.054,112101.289,0.7,0.0,0.3,0.0,0.17
310000.0,0.0603,145245.234,0.7,0.0,0.3,0.0,0.9
310000.0,0.0677,191905.328,0.7,0.0,0.3,0.0,0.77
310000.0,0.0758,251492.312,0.7,0.0,0.3,0.0,1.23
310000.0,0.0846,333754.688,0.7,0.0,0.3,0.0,-0.35
310000.0,0.0947,434658.906,0.7,0.0,0.3,0.0,0.54
310000.0,0.1064,572434.938,0.7,0.0,0.3,0.0,0.6
310000.0,0.119,753410.438,0.7,0.0,0.3,0.0,-0.19
310000.0,0.1333,979524.25,0.7,0.0,0.3,0.0,0.48
310000.0,0.1495,1281895.12,0.7,0.0,0.3,0.0,0.49
310000.0,0.1665,1668566.38,0.7,0.0,0.3,0.0,-0.76
310000.0,0.187,2164506.0,0.7,0.0,0.3,0.0,-0.04
310000.0,0.2104,2808772.25,0.7,0.0,0.3,0.0,1.6
320000.0,0.0136,4707.66,0.7,0.0,0.3,0.0,1.31
320000.0,0.0154,6248.56,0.7,0.0,0.3,0.0,-0.65
320000.0,0.0171,7923.88,0.7,0.0,0.3,0.0,-0.49
320000.0,0.0194,10282.2,0.7,0.0,0.3,0.0,1.34
320000.0,0.0216,13377.6797,0.7,0.0,0.3,0.0,0.7
320000.0,0.0244,17535.6406,0.7,0.0,0.3,0.0,1.35
320000.0,0.027,22649.3594,0.7,0.0,0.3,0.0,-0.18
320000.0,0.0306,30019.4609,0.7,0.0,0.3,0.0,1.32
320000.0,0.0341,39314.5195,0.7,0.0,0.3,0.0,0.74
320000.0,0.0382,51674.9297,0.7,0.0,0.3,0.0,1.1
320000.0,0.0428,68920.2,0.7,0.0,0.3,0.0,-0.21
320000.0,0.048,89126.5312,0.7,0.0,0.3,0.0,1.1
320000.0,0.0537,118465.102,0.7,0.0,0.3,0.0,-0.42
320000.0,0.0599,154031.484,0.7,0.0,0.3,0.0,-0.89
320000.0,0.0673,202462.625,0.7,0.0,0.3,0.0,-0.31
320000.0,0.0756,266427.219,0.7,0.0,0.3,0.0,0.53
320000.0,0.0841,349368.688,0.7,0.0,0.3,0.0,-0.57
320000.0,0.0943,460705.531,0.7,0.0,0.3,0.0,-0.61
320000.0,0.1053,599839.875,0.7,0.0,0.3,0.0,-0.62
320000.0,0.1181,784690.0,0.7,0.0,0.3,0.0,-0.03
320000.0,0.1323,1023848.94,0.7,0.0,0.3,0.0,0.11
320000.0,0.1488,1352094.12,0.7,0.0,0.3,0.0,-0.07
320000.0,0.1657,1736163.5,0.7,0.0,0.3,0.0,0.03
320000.0,0.1867,2272119.75,0.7,0.0,0.3,0.0,0.47
320000.0,0.2087,2951375.0,0.7,0.0,0.3,0.0,-0.63
330000.0,0.0137,5188.99,0.7,0.0,0.3,0.0,0.29
330000.0,0.0153,6456.48,0.7,0.0,0.3,0.0,2.61
330000.0,0.0171,8427.84,0.7,0.0,0.3,0.0,0.88
330000.0,0.0193,11265.7305,0.7,0.0,0.3,0.0,-1.44
330000.0,0.022,15106.2598,0.7,0.0,0.3,0.0,-1.16
330000.0,0.0247,19483.75,0.7,0.0,0.3,0.0,0.16
330000.0,0.0272,24798.9707,0.7,0.0,0.3,0.0,-1.26
330000.0,0.0306,32520.8496,0.7,0.0,0.3,0.0,0.18
330000.0,0.0342,42539.5195,0.7,0.0,0.3,0.0,0.14
330000.0,0.0384,57115.2,0.7,0.0,0.3,0.0,-1.28
330000.0,0.0431,74826.5391,0.7,0.0,0.3,0.0,-0.28
330000.0,0.0483,96255.6172,0.7,0.0,0.3,0.0,0.86
330000.0,0.0539,127529.031,0.7,0.0,0.3,0.0,-0.91
330000.0,0.0604,164228.188,0.7,0.0,0.3,0.0,0.78
330000.0,0.0677,216275.625,0.7,0.0,0.3,0.0,0.61
330000.0,0.0759,285530.906,0.7,0.0,0.3,0.0,0.81
330000.0,0.0846,372880.812,0.7,0.0,0.3,0.0,0.43
330000.0,0.0949,492492.062,0.7,0.0,0.3,0.0,0.1
330000.0,0.1062,645254.25,0.7,0.0,0.3,0.0,-0.04
330000.0,0.119,840762.312,0.7,0.0,0.3,0.0,0.28
330000.0,0.1334,1105690.88,0.7,0.0,0.3,0.0,-0.26
330000.0,0.1494,1435447.0,0.7,0.0,0.3,0.0,0.21
330000.0,0.167,1866597.75,0.7,0.0,0.3,0.0,-0.21
330000.0,0.1871,2408190.0,0.7,0.0,0.3,0.0,0.91
330000.0,0.21,3143727.25,0.7,0.0,0.3,0.0,2.13
340000.0,0.0137,5474.45,0.7,0.0,0.3,0.0,2.36
340000.0,0.0154,7087.38,0.7,0.0,0.3,0.0,0.47
340000.0,0.0176,9371.86,0.7,0.0,0.3,0.0,2.72
340000.0,0.0197,12295.7197,0.7,0.0,0.3,0.0,1.7
340000.0,0.0218,15384.1797,0.7,0.0,0.3,0.0,2.69
340000.0,0.0245,20069.9102,0.7,0.0,0.3,0.0,2.24
340000.0,0.0273,26312.1309,0.7,0.0,0.3,0.0,0.97
340000.0,0.0307,34589.6211,0.7,0.0,0.3,0.0,1.28
340000.0,0.0346,45566.8203,0.7,0.0,0.3,0.0,2.5
340000.0,0.0385,60328.4219,0.7,0.0,0.3,0.0,0.58
340000.0,0.0434,79114.5391,0.7,0.0,0.3,0.0,1.78
340000.0,0.0487,103807.75,0.7,0.0,0.3,0.0,1.81
340000.0,0.0539,133333.891,0.7,0.0,0.3,0.0,0.7
340000.0,0.0608,175781.5,0.7,0.0,0.3,0.0,1.47
340000.0,0.0681,231794.797,0.7,0.0,0.3,0.0,1.13
340000.0,0.0755,298188.906,0.7,0.0,0.3,0.0,1.09
340000.0,0.0851,400017.625,0.7,0.0,0.3,0.0,0.66
340000.0,0.0953,521961.062,0.7,0.0,0.3,0.0,1.24
340000.0,0.1066,679596.75,0.7,0.0,0.3,0.0,1.35
340000.0,0.1195,893550.625,0.7,0.0,0.3,0.0,0.7
340000.0,0.1339,1159060.75,0.7,0.0,0.3,0.0,1.45
340000.0,0.1494,1508681.25,0.7,0.0,0.3,0.0,0.72
340000.0,0.1678,1969517.75,0.7,0.0,0.3,0.0,1.14
340000.0,0.1876,2543041.5,0.7,0.0,0.3,0.0,1.68
350000.0,0.0136,5925.71,0.7,0.0,0.3,0.0,-0.96
350000.0,0.0152,7281.61,0.7,0.0,0.3,0.0,1.72
350000.0,0.0173,10037.0195,0.7,0.0,0.3,0.0,-1.27
350000.0,0.0193,12724.6504,0.7,0.0,0.3,0.0,0.39
350000.0,0.0218,16756.5508,0.7,0.0,0.3,0.0,0.51
350000.0,0.0243,21303.4805,0.7,0.0,0.3,0.0,0.93
350000.0,0.0271,27489.5391,0.7,0.0,0.3,0.0,0.67
350000.0,0.0304,36027.0117,0.7,0.0,0.3,0.0,0.69
350000.0,0.0342,48174.2305,0.7,0.0,0.3,0.0,-0.04
350000.0,0.038,63055.1797,0.7,0.0,0.3,0.0,-0.8
350000.0,0.0427,83034.7422,0.7,0.0,0.3,0.0,-0.97
350000.0,0.0478,107008.992,0.7,0.0,0.3,0.0,-0.01
350000.0,0.0535,138901.016,0.7,0.0,0.3,0.0,0.65
350000.0,0.0599,183255.688,0.7,0.0,0.3,0.0,-0.47
350000.0,0.0674,241956.125,0.7,0.0,0.3,0.0,0.03
350000.0,0.075,316776.375,0.7,0.0,0.3,0.0,-0.93
350000.0,0.0842,415463.156,0.7,0.0,0.3,0.0,-0.25
350000.0,0.0945,547222.875,0.7,0.0,0.3,0.0,-0.25
350000.0,0.1055,714631.562,0.7,0.0,0.3,0.0,-0.85
350000.0,0.1181,927004.75,0.7,0.0,0.3,0.0,-0.3
350000.0,0.1325,1215484.25,0.7,0.0,0.3,0.0,-0.49
350000.0,0.148,1580775.5,0.7,0.0,0.3,0.0,-0.98
350000.0,0.1657,2047170.5,0.7,0.0,0.3,0.0,-0.42
350000.0,0.1865,2673640.0,0.7,0.0,0.3,0.0,0.72
360000.0,0.0121,4924.68,0.7,0.0,0.3,0.0,-2.59
360000.0,0.0137,6487.06,0.7,0.0,0.3,0.0,-2.93
360000.0,0.0152,8349.19,0.7,0.0,0.3,0.0,-4.83
360000.0,0.0172,10620.29,0.7,0.0,0.3,0.0,-1.25
360000.0,0.0193,14006.0801,0.7,0.0,0.3,0.0,-3.68
360000.0,0.0217,18299.0,0.7,0.0,0.3,0.0,-3.07
360000.0,0.0244,23447.1191,0.7,0.0,0.3,0.0,-1.14
360000.0,0.0272,30293.8594,0.7,0.0,0.3,0.0,-2.08
360000.0,0.0304,39610.9219,0.7,0.0,0.3,0.0,-2.19
360000.0,0.0342,51832.4297,0.7,0.0,0.3,0.0,-0.96
360000.0,0.0383,69192.6,0.7,0.0,0.3,0.0,-2.58
360000.0,0.0428,90050.7734,0.7,0.0,0.3,0.0,-2.61
360000.0,0.0478,115437.82,0.7,0.0,0.3,0.0,-1.93
360000.0,0.0538,152407.062,0.7,0.0,0.3,0.0,-2.1
360000.0,0.0602,197834.938,0.7,0.0,0.3,0.0,-1.49
360000.0,0.0674,260089.75,0.7,0.0,0.3,0.0,-1.56
360000.0,0.0754,342917.0,0.7,0.0,0.3,0.0,-2.14
360000.0,0.0843,445034.156,0.7,0.0,0.3,0.0,-1.33
360000.0,0.0944,587455.25,0.7,0.0,0.3,0.0,-2.16
360000.0,0.1056,765312.0,0.7,0.0,0.3,0.0,-2.1
360000.0,0.1185,1001661.88,0.7,0.0,0.3,0.0,-2.11
360000.0,0.1328,1297412.38,0.7,0.0,0.3,0.0,-1.37
360000.0,0.1489,1699430.25,0.7,0.0,0.3,0.0,-1.69
360000.0,0.167,2213463.75,0.7,0.0,0.3,0.0,-1.29
360000.0,0.1864,2835600.5,0.7,0.0,0.3,0.0,0.02
370000.0,0.0122,5107.67,0.7,0.0,0.3,0.0,2.75
370000.0,0.0136,6439.58,0.7,0.0,0.3,0.0,3.79
370000.0,0.0152,8290.11,0.7,0.0,0.3,0.0,2.75
370000.0,0.0172,11090.3203,0.7,0.0,0.3,0.0,0.52
370000.0,0.0196,14893.1797,0.7,0.0,0.3,0.0,0.68
370000.0,0.022,19275.0801,0.7,0.0,0.3,0.0,0.59
370000.0,0.0242,24214.9,0.7,0.0,0.3,0.0,-0.05
370000.0,0.0273,31497.7891,0.7,0.0,0.3,0.0,1.45
370000.0,0.0306,41593.1094,0.7,0.0,0.3,0.0,0.8
370000.0,0.0341,54970.3516,0.7,0.0,0.3,0.0,-1.15
370000.0,0.0384,71564.0625,0.7,0.0,0.3,0.0,1.04
370000.0,0.043,93084.0703,0.7,0.0,0.3,0.0,0.88
370000.0,0.0481,121362.719,0.7,0.0,0.3,0.0,0.29
370000.0,0.054,158933.469,0.7,0.0,0.3,0.0,0.19
370000.0,0.0603,205005.516,0.7,0.0,0.3,0.0,1.15
370000.0,0.0677,269292.938,0.7,0.0,0.3,0.0,1.82
370000.0,0.0752,353747.312,0.7,0.0,0.3,0.0,-0.1
370000.0,0.0845,464374.094,0.7,0.0,0.3,0.0,0.59
370000.0,0.0947,608783.25,0.7,0.0,0.3,0.0,0.62
370000.0,0.1061,799259.938,0.7,0.0,0.3,0.0,0.04
370000.0,0.1189,1038574.44,0.7,0.0,0.3,0.0,0.54
370000.0,0.1332,1354407.12,0.7,0.0,0.3,0.0,0.37
370000.0,0.1486,1752824.75,0.7,0.0,0.3,0.0,0.17
370000.0,0.1664,2261850.25,0.7,0.0,0.3,0.0,0.81
370000.0,0.187,2967267.25,0.7,0.0,0.3,0.0,0.35
380000.0,0.0123,5660.62,0.7,0.0,0.3,0.0,-0.14
380000.0,0.0137,7222.41,0.7,0.0,0.3,0.0,-1.3
380000.0,0.0156,9501.05,0.7,0.0,0.3,0.0,0.53
380000.0,0.0172,11800.3096,0.7,0.0,0.3,0.0,0.3
380000.0,0.0195,15605.4404,0.7,0.0,0.3,0.0,1.01
380000.0,0.0218,20298.8594,0.7,0.0,0.3,0.0,-0.51
380000.0,0.0243,26161.7402,0.7,0.0,0.3,0.0,-1.28
380000.0,0.0274,34430.7812,0.7,0.0,0.3,0.0,-0.53
380000.0,0.0307,44478.4805,0.7,0.0,0.3,0.0,0.38
380000.0,0.0341,57968.8398,0.7,0.0,0.3,0.0,-0.73
380000.0,0.0383,75774.0469,0.7,0.0,0.3,0.0,0.29
380000.0,0.0429,98823.1484,0.7,0.0,0.3,0.0,0.28
380000.0,0.0481,128795.883,0.7,0.0,0.3,0.0,-0.12
380000.0,0.0539,167162.156,0.7,0.0,0.3,0.0,0.17
380000.0,0.0605,220050.844,0.7,0.0,0.3,0.0,0.06
380000.0,0.0672,286296.25,0.7,0.0,0.3,0.0,-0.81
380000.0,0.0754,376821.844,0.7,0.0,0.3,0.0,-0.74
380000.0,0.0848,497119.656,0.7,0.0,0.3,0.0,-0.43
380000.0,0.0947,644818.312,0.7,0.0,0.3,0.0,-0.16
380000.0,0.1061,843133.125,0.7,0.0,0.3,0.0,-0.33
380000.0,0.1189,1097780.25,0.7,0.0,0.3,0.0,-0.04
380000.0,0.1325,1412261.12,0.7,0.0,0.3,0.0,-0.09
380000.0,0.1493,1861388.5,0.7,0.0,0.3,0.0,0.05
380000.0,0.1665,2403417.0,0.7,0.0,0.3,0.0,0.23
390000.0,0.0123,6011.66,0.7,0.0,0.3,0.0,1.0
390000.0,0.0137,7375.92,0.7,0.0,0.3,0.0,3.29
390000.0,0.0156,10151.8398,0.7,0.0,0.3,0.0,-0.75
390000.0,0.0175,12839.9102,0.7,0.0,0.3,0.0,1.71
390000.0,0.0193,16245.5195,0.7,0.0,0.3,0.0,0.51
390000.0,0.0219,21524.1797,0.7,0.0,0.3,0.0,1.39
390000.0,0.0245,27821.25,0.7,0.0,0.3,0.0,0.73
390000.0,0.0274,35955.0391,0.7,0.0,0.3,0.0,0.72
390000.0,0.0307,46971.6289,0.7,0.0,0.3,0.0,1.17
390000.0,0.0343,61503.1484,0.7,0.0,0.3,0.0,0.75
390000.0,0.0384,80285.7578,0.7,0.0,0.3,0.0,0.71
390000.0,0.043,104474.672,0.7,0.0,0.3,0.0,0.52
390000.0,0.0481,134923.891,0.7,0.0,0.3,0.0,0.61
390000.0,0.0538,174446.109,0.7,0.0,0.3,0.0,0.97
390000.0,0.0606,232218.766,0.7,0.0,0.3,0.0,0.64
390000.0,0.0673,303162.281,0.7,0.0,0.3,0.0,-0.83
390000.0,0.0755,392970.094,0.7,0.0,0.3,0.0,0.66
390000.0,0.0848,518468.312,0.7,0.0,0.3,0.0,0.53
390000.0,0.0945,676710.938,0.7,0.0,0.3,0.0,-0.36
390000.0,0.106,880093.375,0.7,0.0,0.3,0.0,0.34
390000.0,0.119,1149320.5,0.7,0.0,0.3,0.0,0.38
390000.0,0.1322,1483850.88,0.7,0.0,0.3,0.0,-0.8
390000.0,0.1487,1931066.0,0.7,0.0,0.3,0.0,0.31
390000.0,0.1675,2533861.0,0.7,0.0,0.3,0.0,1.75
400000.0,0.0109,4835.08,0.7,0.0,0.3,0.0,2.43
400000.0,0.0124,6421.09,0.7,0.0,0.3,0.0,0.98
400000.0,0.0138,8163.49,0.7,0.0,0.3,0.0,-0.25
400000.0,0.0156,10426.3496,0.7,0.0,0.3,0.0,2.75
400000.0,0.0174,13716.0898,0.7,0.0,0.3,0.0,0.31
400000.0,0.0196,17852.4609,0.7,0.0,0.3,0.0,0.96
400000.0,0.0217,22420.0098,0.7,0.0,0.3,0.0,1.05
400000.0,0.0244,28868.2109,0.7,0.0,0.3,0.0,2.07
400000.0,0.0274,38086.3711,0.7,0.0,0.3,0.0,1.23
400000.0,0.0307,49451.7188,0.7,0.0,0.3,0.0,1.53
400000.0,0.0342,64962.3594,0.7,0.0,0.3,0.0,0.23
400000.0,0.0384,84951.1406,0.7,0.0,0.3,0.0,0.72
400000.0,0.043,111095.852,0.7,0.0,0.3,0.0,-0.25
400000.0,0.0481,141556.344,0.7,0.0,0.3,0.0,1.13
400000.0,0.0538,184309.766,0.7,0.0,0.3,0.0,0.8
400000.0,0.0606,243562.453,0.7,0.0,0.3,0.0,1.11
400000.0,0.067,312559.906,0.7,0.0,0.3,0.0,0.36
400000.0,0.0755,414735.312,0.7,0.0,0.3,0.0,0.56
400000.0,0.0846,541763.812,0.7,0.0,0.3,0.0,0.81
400000.0,0.0947,709696.938,0.7,0.0,0.3,0.0,0.31
400000.0,0.106,922684.0,0.7,0.0,0.3,0.0,0.46
400000.0,0.1192,1208388.25,0.7,0.0,0.3,0.0,0.67
400000.0,0.1326,1547867.62,0.7,0.0,0.3,0.0,0.74
400000.0,0.1492,2032313.12,0.7,0.0,0.3,0.0,0.96
400000.0,0.1668,2627298.25,0.7,0.0,0.3,0.0,2.03
410000.0,0.011,5334.8,0.7,0.0,0.3,0.0,-0.61
410000.0,0.0123,6737.58,0.7,0.0,0.3,0.0,1.24
410000.0,0.0138,8569.97,0.7,0.0,0.3,0.0,0.94
410000.0,0.0155,11220.4697,0.7,0.0,0.3,0.0,-0.09
410000.0,0.0173,14429.0195,0.7,0.0,0.3,0.0,0.03
410000.0,0.0194,18689.6699,0.7,0.0,0.3,0.0,0.01
410000.0,0.0218,24201.25,0.7,0.0,0.3,0.0,-0.5
410000.0,0.0242,30264.9199,0.7,0.0,0.3,0.0,1.05
410000.0,0.0274,40781.1289,0.7,0.0,0.3,0.0,-0.01
410000.0,0.0306,51857.4492,0.7,0.0,0.3,0.0,1.37
410000.0,0.0342,68548.4609,0.7,0.0,0.3,0.0,-0.05
410000.0,0.0383,88924.9688,0.7,0.0,0.3,0.0,0.49
410000.0,0.0429,117342.461,0.7,0.0,0.3,0.0,-1.06
410000.0,0.0479,148736.375,0.7,0.0,0.3,0.0,0.3
410000.0,0.054,195876.906,0.7,0.0,0.3,0.0,0.37
410000.0,0.0603,255591.203,0.7,0.0,0.3,0.0,0.12
410000.0,0.0671,333633.219,0.7,0.0,0.3,0.0,-0.97
410000.0,0.0753,435986.812,0.7,0.0,0.3,0.0,-0.17
410000.0,0.0842,567426.25,0.7,0.0,0.3,0.0,-0.3
410000.0,0.0944,742737.812,0.7,0.0,0.3,0.0,-0.02
410000.0,0.1058,972590.812,0.7,0.0,0.3,0.0,-0.66
410000.0,0.1186,1265484.62,0.7,0.0,0.3,0.0,-0.39
410000.0,0.1323,1635680.62,0.7,0.0,0.3,0.0,-0.73
410000.0,0.1486,2125438.5,0.7,0.0,0.3,0.0,0.16
410000.0,0.1667,2770618.75,0.7,0.0,0.3,0.0,1.48
420000.0,0.0111,5695.01,0.7,0.0,0.3,0.0,0.86
420000.0,0.0124,7317.6,0.7,0.0,0.3,0.0,-0.38
420000.0,0.0138,9188.83,0.7,0.0,0.3,0.0,-0.16
420000.0,0.0154,11669.1104,0.7,0.0,0.3,0.0,1.59
420000.0,0.0172,15091.29,0.7,0.0,0.3,0.0,-0.22
420000.0,0.0193,19395.4805,0.7,0.0,0.3,0.0,0.4
420000.0,0.0216,24826.1797,0.7,0.0,0.3,0.0,0.53
420000.0,0.0243,32642.5703,0.7,0.0,0.3,0.0,0.28
420000.0,0.0273,42169.2109,0.7,0.0,0.3,0.0,0.93
420000.0,0.0303,54593.5508,0.7,0.0,0.3,0.0,0.0
420000.0,0.0342,72408.2,0.7,0.0,0.3,0.0,-0.12
420000.0,0.0384,94416.5469,0.7,0.0,0.3,0.0,0.39
420000.0,0.0427,121207.547,0.7,0.0,0.3,0.0,0.17
420000.0,0.0479,156156.734,0.7,0.0,0.3,0.0,0.81
420000.0,0.0538,204706.734,0.7,0.0,0.3,0.0,0.45
420000.0,0.0598,264886.312,0.7,0.0,0.3,0.0,-0.08
420000.0,0.0671,344649.719,0.7,0.0,0.3,0.0,0.89
420000.0,0.0753,453407.031,0.7,0.0,0.3,0.0,1.04
420000.0,0.0843,596208.5,0.7,0.0,0.3,0.0,0.17
420000.0,0.0943,774157.438,0.7,0.0,0.3,0.0,0.37
420000.0,0.1057,1008489.44,0.7,0.0,0.3,0.0,0.43
420000.0,0.1184,1308910.0,0.7,0.0,0.3,0.0,0.62
420000.0,0.132,1691404.5,0.7,0.0,0.3,0.0,0.2
420000.0,0.1489,2220125.75,0.7,0.0,0.3,0.0,0.84
430000.0,0.0111,6089.35,0.7,0.0,0.3,0.0,0.57
430000.0,0.0122,7537.5,0.7,0.0,0.3,0.0,-1.14
430000.0,0.0137,9495.16,0.7,0.0,0.3,0.0,1.34
430000.0,0.0154,12607.8096,0.7,0.0,0.3,0.0,-0.74
430000.0,0.0172,15740.3496,0.7,0.0,0.3,0.0,1.32
430000.0,0.0194,20880.3,0.7,0.0,0.3,0.0,0.06
430000.0,0.0217,26889.1602,0.7,0.0,0.3,0.0,-0.21
430000.0,0.0243,34433.8203,0.7,0.0,0.3,0.0,0.5
430000.0,0.027,43907.3,0.7,0.0,0.3,0.0,0.43
430000.0,0.0302,57392.4102,0.7,0.0,0.3,0.0,-0.55
430000.0,0.0339,74735.2422,0.7,0.0,0.3,0.0,0.21
430000.0,0.038,97958.2266,0.7,0.0,0.3,0.0,-0.01
430000.0,0.0427,128736.25,0.7,0.0,0.3,0.0,-1.03
430000.0,0.0477,163215.297,0.7,0.0,0.3,0.0,0.34
430000.0,0.0535,212716.562,0.7,0.0,0.3,0.0,0.46
430000.0,0.0593,275182.469,0.7,0.0,0.3,0.0,-0.98
430000.0,0.0671,366281.094,0.7,0.0,0.3,0.0,-0.43
430000.0,0.0751,475809.219,0.7,0.0,0.3,0.0,0.05
430000.0,0.0837,616920.625,0.7,0.0,0.3,0.0,-0.11
430000.0,0.0939,810626.188,0.7,0.0,0.3,0.0,-0.53
430000.0,0.1053,1052560.12,0.7,0.0,0.3,0.0,-0.24
430000.0,0.1178,1361014.62,0.7,0.0,0.3,0.0,0.1
430000.0,0.1326,1788436.62,0.7,0.0,0.3,0.0,0.25
430000.0,0.1478,2302526.0,0.7,0.0,0.3,0.0,0.08
440000.0,0.0108,6238.54,0.7,0.0,0.3,0.0,-2.02
440000.0,0.012,7814.5,0.7,0.0,0.3,0.0,-1.21
440000.0,0.0137,10398.9199,0.7,0.0,0.3,0.0,-2.21
440000.0,0.0153,13194.7695,0.7,0.0,0.3,0.0,-1.77
440000.0,0.0173,17295.7891,0.7,0.0,0.3,0.0,-1.94
440000.0,0.0192,21944.7891,0.7,0.0,0.3,0.0,-1.68
440000.0,0.0215,28051.4805,0.7,0.0,0.3,0.0,-1.72
440000.0,0.024,36034.5117,0.7,0.0,0.3,0.0,-1.7
440000.0,0.027,46980.9883,0.7,0.0,0.3,0.0,-1.21
440000.0,0.0301,61330.1602,0.7,0.0,0.3,0.0,-2.56
440000.0,0.034,81279.1406,0.7,0.0,0.3,0.0,-2.1
440000.0,0.0378,103805.148,0.7,0.0,0.3,0.0,-2.25
440000.0,0.0424,134557.797,0.7,0.0,0.3,0.0,-1.57
440000.0,0.0475,171751.5,0.7,0.0,0.3,0.0,-0.86
440000.0,0.0535,226701.094,0.7,0.0,0.3,0.0,-1.06
440000.0,0.0595,294226.094,0.7,0.0,0.3,0.0,-1.89
440000.0,0.0666,381402.594,0.7,0.0,0.3,0.0,-1.27
440000.0,0.0748,502549.875,0.7,0.0,0.3,0.0,-1.55
440000.0,0.0836,654673.438,0.7,0.0,0.3,0.0,-1.8
440000.0,0.0937,853756.75,0.7,0.0,0.3,0.0,-1.69
440000.0,0.1053,1113027.12,0.7,0.0,0.3,0.0,-1.16
440000.0,0.1176,1444292.88,0.7,0.0,0.3,0.0,-1.87
440000.0,0.1314,1863992.12,0.7,0.0,0.3,0.0,-1.65
440000.0,0.1477,2419937.5,0.7,0.0,0.3,0.0,-0.61
450000.0,0.011,6642.7,0.7,0.0,0.3,0.0,1.77
450000.0,0.0122,8311.4,0.7,0.0,0.3,0.0,1.98
450000.0,0.0139,10906.8096,0.7,0.0,0.3,0.0,1.74
450000.0,0.0155,13887.4502,0.7,0.0,0.3,0.0,1.54
450000.0,0.0174,18017.0391,0.7,0.0,0.3,0.0,1.87
450000.0,0.0195,23091.1406,0.7,0.0,0.3,0.0,2.1
450000.0,0.0219,30218.1406,0.7,0.0,0.3,0.0,1.18
450000.0,0.0245,38544.7383,0.7,0.0,0.3,0.0,1.33
450000.0,0.0274,49353.4492,0.7,0.0,0.3,0.0,2.5
450000.0,0.0306,64656.6,0.7,0.0,0.3,0.0,1.52
450000.0,0.0343,84906.9297,0.7,0.0,0.3,0.0,0.98
450000.0,0.0384,109451.75,0.7,0.0,0.3,0.0,1.36
450000.0,0.0429,141250.875,0.7,0.0,0.3,0.0,1.08
450000.0,0.0482,182739.344,0.7,0.0,0.3,0.0,1.35
450000.0,0.0542,238221.438,0.7,0.0,0.3,0.0,2.06
450000.0,0.0602,309363.312,0.7,0.0,0.3,0.0,0.84
450000.0,0.0676,404071.281,0.7,0.0,0.3,0.0,1.21
450000.0,0.0758,531956.0,0.7,0.0,0.3,0.0,0.73
450000.0,0.0846,687458.562,0.7,0.0,0.3,0.0,1.08
450000.0,0.0947,894024.438,0.7,0.0,0.3,0.0,0.84
450000.0,0.1065,1168837.12,0.7,0.0,0.3,0.0,1.33
450000.0,0.1187,1501343.0,0.7,0.0,0.3,0.0,1.21
450000.0,0.1335,1974474.25,0.7,0.0,0.3,0.0,1.03
450000.0,0.1496,2547483.5,0.7,0.0,0.3,0.0,2.25
460000.0,0.011,7075.89,0.7,0.0,0.3,0.0,-0.32
460000.0,0.0122,8958.39,0.7,0.0,0.3,0.0,-0.43
460000.0,0.0138,11712.54,0.7,0.0,0.3,0.0,-1.61
460000.0,0.0154,14876.6,0.7,0.0,0.3,0.0,-1.02
460000.0,0.0173,19177.6895,0.7,0.0,0.3,0.0,-0.76
460000.0,0.0194,24929.8105,0.7,0.0,0.3,0.0,-1.89
460000.0,0.0216,31408.0898,0.7,0.0,0.3,0.0,-0.98
460000.0,0.0244,41154.7,0.7,0.0,0.3,0.0,-0.48
460000.0,0.0271,52968.6,0.7,0.0,0.3,0.0,-1.96
460000.0,0.0307,69929.6719,0.7,0.0,0.3,0.0,-0.92
460000.0,0.0342,89699.1562,0.7,0.0,0.3,0.0,-0.35
460000.0,0.0382,116489.18,0.7,0.0,0.3,0.0,-1.16
460000.0,0.0426,148912.547,0.7,0.0,0.3,0.0,-0.87
460000.0,0.048,193645.688,0.7,0.0,0.3,0.0,-0.62
460000.0,0.0538,250436.062,0.7,0.0,0.3,0.0,0.19
460000.0,0.0598,323718.844,0.7,0.0,0.3,0.0,-0.61
460000.0,0.0673,426018.312,0.7,0.0,0.3,0.0,-0.57
460000.0,0.0752,551448.188,0.7,0.0,0.3,0.0,-0.28
460000.0,0.084,718202.75,0.7,0.0,0.3,0.0,-0.51
460000.0,0.0945,942030.062,0.7,0.0,0.3,0.0,-0.48
460000.0,0.1058,1219984.38,0.7,0.0,0.3,0.0,-0.11
460000.0,0.1179,1574197.62,0.7,0.0,0.3,0.0,-0.66
460000.0,0.1325,2047437.38,0.7,0.0,0.3,0.0,-0.05
460000.0,0.1489,2668032.25,0.7,0.0,0.3,0.0,0.82
470000.0,0.011,7590.52,0.7,0.0,0.3,0.0,-1.75
470000.0,0.0122,9521.24,0.7,0.0,0.3,0.0,-1.73
470000.0,0.0137,12038.7598,0.7,0.0,0.3,0.0,-0.53
470000.0,0.0153,15549.9502,0.7,0.0,0.3,0.0,-1.33
470000.0,0.0172,19964.8,0.7,0.0,0.3,0.0,-1.35
470000.0,0.0192,25319.5,0.7,0.0,0.3,0.0,-0.91
470000.0,0.0216,33170.5195,0.7,0.0,0.3,0.0,-1.14
470000.0,0.0241,41819.9219,0.7,0.0,0.3,0.0,-0.26
470000.0,0.0269,54744.1719,0.7,0.0,0.3,0.0,-1.69
470000.0,0.0304,72091.0781,0.7,0.0,0.3,0.0,-0.93
470000.0,0.0341,93203.6797,0.7,0.0,0.3,0.0,-0.22
470000.0,0.0379,118938.289,0.7,0.0,0.3,0.0,-0.41
470000.0,0.0426,154761.938,0.7,0.0,0.3,0.0,-0.22
470000.0,0.0477,197981.938,0.7,0.0,0.3,0.0,0.55
470000.0,0.0529,256687.297,0.7,0.0,0.3,0.0,-1.6
470000.0,0.0595,331650.594,0.7,0.0,0.3,0.0,0.37
470000.0,0.0668,434610.469,0.7,0.0,0.3,0.0,0.34
470000.0,0.0748,569857.562,0.7,0.0,0.3,0.0,-0.22
470000.0,0.0835,738471.875,0.7,0.0,0.3,0.0,-0.26
470000.0,0.0938,961360.0,0.7,0.0,0.3,0.0,0.26
470000.0,0.1052,1252554.0,0.7,0.0,0.3,0.0,0.35
470000.0,0.1173,1607095.38,0.7,0.0,0.3,0.0,0.45
470000.0,0.1322,2111200.75,0.7,0.0,0.3,0.0,0.64
470000.0,0.1476,2711133.0,0.7,0.0,0.3,0.0,1.66
480000.0,0.0108,7577.79,0.7,0.0,0.3,0.0,0.27
480000.0,0.0124,10194.3496,0.7,0.0,0.3,0.0,0.37
480000.0,0.0139,12895.1104,0.7,0.0,0.3,0.0,1.44
480000.0,0.0155,16450.2402,0.7,0.0,0.3,0.0,0.12
480000.0,0.0176,21675.5898,0.7,0.0,0.3,0.0,0.99
480000.0,0.0195,27014.9199,0.7,0.0,0.3,0.0,1.64
480000.0,0.0217,34554.1602,0.7,0.0,0.3,0.0,0.95
480000.0,0.0245,44739.7891,0.7,0.0,0.3,0.0,1.43
480000.0,0.0274,58348.4609,0.7,0.0,0.3,0.0,0.74
480000.0,0.0308,76409.0938,0.7,0.0,0.3,0.0,0.85
480000.0,0.0344,98227.8203,0.7,0.0,0.3,0.0,1.36
480000.0,0.0384,126427.172,0.7,0.0,0.3,0.0,1.56
480000.0,0.0431,164303.984,0.7,0.0,0.3,0.0,1.35
480000.0,0.0483,209346.203,0.7,0.0,0.3,0.0,2.64
480000.0,0.0538,270717.938,0.7,0.0,0.3,0.0,1.9
480000.0,0.0602,352489.75,0.7,0.0,0.3,0.0,1.98
480000.0,0.0677,461945.438,0.7,0.0,0.3,0.0,2.45
480000.0,0.0757,601601.125,0.7,0.0,0.3,0.0,2.07
480000.0,0.0847,779763.25,0.7,0.0,0.3,0.0,2.39
480000.0,0.0951,1020014.31,0.7,0.0,0.3,0.0,2.49
480000.0,0.1058,1316371.62,0.7,0.0,0.3,0.0,1.62
480000.0,0.1189,1708233.62,0.7,0.0,0.3,0.0,2.31
480000.0,0.1335,2216513.5,0.7,0.0,0.3,0.0,2.97
490000.0,0.0109,7926.05,0.7,0.0,0.3,0.0,1.86
490000.0,0.0124,10707.1,0.7,0.0,0.3,0.0,-0.71
490000.0,0.0139,13401.4102,0.7,0.0,0.3,0.0,1.26
490000.0,0.0154,17049.4395,0.7,0.0,0.3,0.0,0.06
490000.0,0.0173,22022.5605,0.7,0.0,0.3,0.0,0.99
490000.0,0.0194,28647.1406,0.7,0.0,0.3,0.0,-0.22
490000.0,0.0218,36659.9297,0.7,0.0,0.3,0.0,0.35
490000.0,0.0244,46958.8086,0.7,0.0,0.3,0.0,1.08
490000.0,0.0272,60371.3398,0.7,0.0,0.3,0.0,0.94
490000.0,0.0305,78549.6172,0.7,0.0,0.3,0.0,1.2
490000.0,0.0341,101302.773,0.7,0.0,0.3,0.0,1.02
490000.0,0.0381,130625.383,0.7,0.0,0.3,0.0,1.26
490000.0,0.0428,169367.484,0.7,0.0,0.3,0.0,1.46
490000.0,0.048,218886.266,0.7,0.0,0.3,0.0,1.81
490000.0,0.0536,284079.219,0.7,0.0,0.3,0.0,0.87
490000.0,0.0601,367663.531,0.7,0.0,0.3,0.0,1.99
490000.0,0.0672,477899.938,0.7,0.0,0.3,0.0,2.03
490000.0,0.0751,622350.875,0.7,0.0,0.3,0.0,1.63
490000.0,0.0843,809740.688,0.7,0.0,0.3,0.0,2.27
490000.0,0.0946,1052952.5,0.7,0.0,0.3,0.0,2.66
490000.0,0.1054,1362286.62,0.7,0.0,0.3,0.0,1.76
490000.0,0.1181,1749918.5,0.7,0.0,0.3,0.0,2.93
490000.0,0.1329,2292989.25,0.7,0.0,0.3,0.0,2.93
500000.0,0.0109,8608.38,0.7,0.0,0.3,0.0,-1.02
500000.0,0.0123,11074.71,0.7,0.0,0.3,0.0,0.09
500000.0,0.0138,14210.9502,0.7,0.0,0.3,0.0,-0.65
500000.0,0.0154,17822.7402,0.7,0.0,0.3,0.0,0.35
500000.0,0.0172,23064.5195,0.7,0.0,0.3,0.0,-0.3
500000.0,0.0192,29265.0508,0.7,0.0,0.3,0.0,-0.32
500000.0,0.0215,37286.3,0.7,0.0,0.3,0.0,0.34
500000.0,0.0242,48037.8711,0.7,0.0,0.3,0.0,1.36
500000.0,0.0271,62880.6289,0.7,0.0,0.3,0.0,0.49
500000.0,0.0302,80758.6328,0.7,0.0,0.3,0.0,0.75
500000.0,0.0339,104905.961,0.7,0.0,0.3,0.0,1.08
500000.0,0.0379,135781.25,0.7,0.0,0.3,0.0,0.79
500000.0,0.0426,176214.344,0.7,0.0,0.3,0.0,0.99
500000.0,0.0477,226316.938,0.7,0.0,0.3,0.0,1.53
500000.0,0.053,291296.156,0.7,0.0,0.3,0.0,0.39
500000.0,0.0597,379857.281,0.7,0.0,0.3,0.0,1.46
500000.0,0.0667,494567.781,0.7,0.0,0.3,0.0,1.07
500000.0,0.0745,637209.75,0.7,0.0,0.3,0.0,1.69
500000.0,0.0836,831706.125,0.7,0.0,0.3,0.0,2.09
500000.0,0.0939,1086027.88,0.7,0.0,0.3,0.0,2.16
500000.0,0.1043,1387822.38,0.7,0.0,0.3,0.0,2.03
500000.0,0.1174,1813243.5,0.7,0.0,0.3,0.0,2.37
500000.0,0.1321,2374041.25,0.7,0.0,0.3,0.0,2.29
