Repository: junyunPE/knowledge-aware-ANN-for-planar-magnetic-loss-modeling

# knowledge-aware-ANN-for-planar-winding-loss
A modeling tool for accurate and fast planar magnetic loss by Junyun Deng in University of Twente

File: Magnetic simulation/python/core loss/data/3C94/3C94-Triangular(D=0.9).csv
Frequency,Flux_Density,Power_Loss,Duty_1,Duty_2,Duty_3,Duty_4,Outlier_Factor
50000.0,0.037,4212.09,0.9,0.0,0.1,0.0,-6.58
50000.0,0.0417,4993.93,0.9,0.0,0.1,0.0,8.02
50000.0,0.048,7446.36,0.9,0.0,0.1,0.0,3.12
50000.0,0.0531,10379.0303,0.9,0.0,0.1,0.0,-8.07
50000.0,0.0604,13647.4404,0.9,0.0,0.1,0.0,0.72
50000.0,0.0671,17759.5703,0.9,0.0,0.1,0.0,-1.74
50000.0,0.0753,23407.3301,0.9,0.0,0.1,0.0,-1.67
50000.0,0.0839,29787.75,0.9,0.0,0.1,0.0,1.44
50000.0,0.0946,41258.8203,0.9,0.0,0.1,0.0,-0.75
50000.0,0.1058,56274.2,0.9,0.0,0.1,0.0,-4.86
50000.0,0.1182,71260.3594,0.9,0.0,0.1,0.0,-0.36
50000.0,0.1327,93746.5703,0.9,0.0,0.1,0.0,-1.45
50000.0,0.1489,123360.094,0.9,0.0,0.1,0.0,-1.81
50000.0,0.1655,156305.172,0.9,0.0,0.1,0.0,1.38
50000.0,0.1854,214331.406,0.9,0.0,0.1,0.0,-4.57
50000.0,0.2089,280430.031,0.9,0.0,0.1,0.0,-2.64
50000.0,0.2326,349011.375,0.9,0.0,0.1,0.0,0.31
50000.0,0.2615,460685.25,0.9,0.0,0.1,0.0,-1.59
50000.0,0.2936,606398.125,0.9,0.0,0.1,0.0,-8.51
60000.0,0.0384,6943.5,0.9,0.0,0.1,0.0,-11.52
60000.0,0.0426,7741.64,0.9,0.0,0.1,0.0,3.87
60000.0,0.0479,10141.0,0.9,0.0,0.1,0.0,0.64
60000.0,0.0536,13504.2197,0.9,0.0,0.1,0.0,-0.28
60000.0,0.0598,17769.6797,0.9,0.0,0.1,0.0,-1.67
60000.0,0.0677,24129.9492,0.9,0.0,0.1,0.0,0.75
60000.0,0.0758,33768.1094,0.9,0.0,0.1,0.0,-4.85
60000.0,0.0847,43597.7305,0.9,0.0,0.1,0.0,-3.04
60000.0,0.0944,54000.0586,0.9,0.0,0.1,0.0,1.13
60000.0,0.1064,72144.1,0.9,0.0,0.1,0.0,-0.71
60000.0,0.1195,94883.7266,0.9,0.0,0.1,0.0,-0.56
60000.0,0.1344,126038.938,0.9,0.0,0.1,0.0,1.89
60000.0,0.1489,170420.938,0.9,0.0,0.1,0.0,-6.07
60000.0,0.1675,214283.734,0.9,0.0,0.1,0.0,1.21
60000.0,0.1866,280854.469,0.9,0.0,0.1,0.0,-2.38
60000.0,0.2097,366999.031,0.9,0.0,0.1,0.0,-1.47
60000.0,0.2351,473905.188,0.9,0.0,0.1,0.0,-1.27
60000.0,0.2642,618137.25,0.9,0.0,0.1,0.0,-0.93
60000.0,0.2934,788592.375,0.9,0.0,0.1,0.0,-4.68
70000.0,0.0267,3408.99,0.9,0.0,0.1,0.0,-11.88
70000.0,0.0301,3903.8,0.9,0.0,0.1,0.0,9.32
70000.0,0.0346,5620.85,0.9,0.0,0.1,0.0,9.46
70000.0,0.0382,8251.43,0.9,0.0,0.1,0.0,-5.73
70000.0,0.0425,10210.8203,0.9,0.0,0.1,0.0,0.87
70000.0,0.048,13526.2402,0.9,0.0,0.1,0.0,0.33
70000.0,0.0543,18572.7891,0.9,0.0,0.1,0.0,-2.7
70000.0,0.0602,23125.7598,0.9,0.0,0.1,0.0,-0.15
70000.0,0.0674,30050.7305,0.9,0.0,0.1,0.0,3.04
70000.0,0.076,42869.0391,0.9,0.0,0.1,0.0,-2.48
70000.0,0.0848,55454.5117,0.9,0.0,0.1,0.0,-0.08
70000.0,0.0956,73755.4375,0.9,0.0,0.1,0.0,-1.31
70000.0,0.1072,96213.9297,0.9,0.0,0.1,0.0,-1.06
70000.0,0.1194,123290.133,0.9,0.0,0.1,0.0,0.1
70000.0,0.1326,159868.594,0.9,0.0,0.1,0.0,-0.49
70000.0,0.1496,214828.0,0.9,0.0,0.1,0.0,-0.79
70000.0,0.1671,274704.781,0.9,0.0,0.1,0.0,0.09
70000.0,0.1872,356272.312,0.9,0.0,0.1,0.0,0.56
70000.0,0.2107,472455.406,0.9,0.0,0.1,0.0,-1.11
70000.0,0.236,606933.688,0.9,0.0,0.1,0.0,0.77
70000.0,0.2638,795090.188,0.9,0.0,0.1,0.0,-2.27
70000.0,0.294,986094.938,0.9,0.0,0.1,0.0,1.78
80000.0,0.0234,3019.11,0.9,0.0,0.1,0.0,-1.28
80000.0,0.0273,4108.84,0.9,0.0,0.1,0.0,-0.69
80000.0,0.0303,5021.91,0.9,0.0,0.1,0.0,5.12
80000.0,0.0342,7359.98,0.9,0.0,0.1,0.0,-2.51
80000.0,0.038,9814.74,0.9,0.0,0.1,0.0,-1.85
80000.0,0.0426,12960.2402,0.9,0.0,0.1,0.0,-1.55
80000.0,0.0483,16977.7109,0.9,0.0,0.1,0.0,1.75
80000.0,0.0542,22824.1895,0.9,0.0,0.1,0.0,-3.52
80000.0,0.0603,27647.1895,0.9,0.0,0.1,0.0,4.97
80000.0,0.0682,39130.1602,0.9,0.0,0.1,0.0,-0.4
80000.0,0.0757,51348.7695,0.9,0.0,0.1,0.0,-0.64
80000.0,0.0851,68574.8594,0.9,0.0,0.1,0.0,-0.92
80000.0,0.0953,89218.4688,0.9,0.0,0.1,0.0,-0.49
80000.0,0.1059,111922.828,0.9,0.0,0.1,0.0,2.0
80000.0,0.119,149875.781,0.9,0.0,0.1,0.0,1.08
80000.0,0.1337,202801.531,0.9,0.0,0.1,0.0,-0.92
80000.0,0.1493,262478.062,0.9,0.0,0.1,0.0,-0.39
80000.0,0.1676,341527.5,0.9,0.0,0.1,0.0,0.03
80000.0,0.1884,451257.656,0.9,0.0,0.1,0.0,-1.69
80000.0,0.2078,548451.25,0.9,0.0,0.1,0.0,2.87
80000.0,0.2356,755302.75,0.9,0.0,0.1,0.0,-2.46
80000.0,0.2629,938321.25,0.9,0.0,0.1,0.0,1.93
80000.0,0.2947,1236058.0,0.9,0.0,0.1,0.0,0.65
90000.0,0.0207,2776.11,0.9,0.0,0.1,0.0,0.66
90000.0,0.0243,3720.85,0.9,0.0,0.1,0.0,0.57
90000.0,0.0269,4430.01,0.9,0.0,0.1,0.0,10.32
90000.0,0.0304,6643.79,0.9,0.0,0.1,0.0,-2.05
90000.0,0.0344,9151.27,0.9,0.0,0.1,0.0,-0.26
90000.0,0.0386,11992.3701,0.9,0.0,0.1,0.0,1.43
90000.0,0.0428,15532.0801,0.9,0.0,0.1,0.0,0.07
90000.0,0.0482,21217.2891,0.9,0.0,0.1,0.0,-5.27
90000.0,0.0541,25418.9199,0.9,0.0,0.1,0.0,6.6
90000.0,0.0606,35112.2617,0.9,0.0,0.1,0.0,0.36
90000.0,0.0676,46967.8906,0.9,0.0,0.1,0.0,-0.94
90000.0,0.0759,61878.5195,0.9,0.0,0.1,0.0,0.1
90000.0,0.0854,80899.1797,0.9,0.0,0.1,0.0,1.9
90000.0,0.0949,106106.859,0.9,0.0,0.1,0.0,-0.31
90000.0,0.1061,136222.719,0.9,0.0,0.1,0.0,2.15
90000.0,0.1192,185503.531,0.9,0.0,0.1,0.0,-1.23
90000.0,0.1332,242500.656,0.9,0.0,0.1,0.0,-0.84
90000.0,0.1497,315819.5,0.9,0.0,0.1,0.0,0.34
90000.0,0.1681,415248.438,0.9,0.0,0.1,0.0,-0.91
90000.0,0.1855,505776.156,0.9,0.0,0.1,0.0,3.64
90000.0,0.2097,709048.375,0.9,0.0,0.1,0.0,-4.05
90000.0,0.2356,874072.0,0.9,0.0,0.1,0.0,2.8
90000.0,0.2637,1139659.88,0.9,0.0,0.1,0.0,1.72
90000.0,0.2963,1541208.38,0.9,0.0,0.1,0.0,-1.53
100000.0,0.0186,2615.92,0.9,0.0,0.1,0.0,-3.29
100000.0,0.0217,3376.9,0.9,0.0,0.1,0.0,1.8
100000.0,0.0241,4115.51,0.9,0.0,0.1,0.0,7.6
100000.0,0.0272,6151.13,0.9,0.0,0.1,0.0,-4.5
100000.0,0.0302,8103.26,0.9,0.0,0.1,0.0,-3.21
100000.0,0.034,10672.1797,0.9,0.0,0.1,0.0,-0.81
100000.0,0.0384,14240.4404,0.9,0.0,0.1,0.0,-0.77
100000.0,0.0427,18398.6309,0.9,0.0,0.1,0.0,-2.26
100000.0,0.0479,22345.6504,0.9,0.0,0.1,0.0,7.94
100000.0,0.0535,31524.2598,0.9,0.0,0.1,0.0,-2.2
100000.0,0.0601,42447.3281,0.9,0.0,0.1,0.0,-2.18
100000.0,0.0673,55745.6797,0.9,0.0,0.1,0.0,-1.52
100000.0,0.0757,73199.5078,0.9,0.0,0.1,0.0,-0.69
100000.0,0.0837,91832.6172,0.9,0.0,0.1,0.0,0.77
100000.0,0.0938,122626.781,0.9,0.0,0.1,0.0,-0.12
100000.0,0.1058,167137.438,0.9,0.0,0.1,0.0,-2.25
100000.0,0.1181,214219.828,0.9,0.0,0.1,0.0,-0.23
100000.0,0.1327,280901.0,0.9,0.0,0.1,0.0,0.46
100000.0,0.1492,371862.0,0.9,0.0,0.1,0.0,-0.51
100000.0,0.1648,459531.219,0.9,0.0,0.1,0.0,2.27
100000.0,0.187,644359.875,0.9,0.0,0.1,0.0,-3.72
100000.0,0.2083,791341.375,0.9,0.0,0.1,0.0,1.93
100000.0,0.2333,1030869.75,0.9,0.0,0.1,0.0,0.46
100000.0,0.2632,1390237.62,0.9,0.0,0.1,0.0,-2.06
100000.0,0.2937,1765698.25,0.9,0.0,0.1,0.0,1.36
110000.0,0.0171,2496.86,0.9,0.0,0.1,0.0,0.64
110000.0,0.0193,2891.84,0.9,0.0,0.1,0.0,12.74
110000.0,0.0216,3797.62,0.9,0.0,0.1,0.0,7.02
110000.0,0.0245,5610.37,0.9,0.0,0.1,0.0,-3.77
110000.0,0.0272,7191.43,0.9,0.0,0.1,0.0,-0.73
110000.0,0.0306,9525.94,0.9,0.0,0.1,0.0,0.77
110000.0,0.0346,12851.3604,0.9,0.0,0.1,0.0,1.14
110000.0,0.0385,16713.2305,0.9,0.0,0.1,0.0,0.84
110000.0,0.0429,20784.4609,0.9,0.0,0.1,0.0,5.04
110000.0,0.0485,28670.4297,0.9,0.0,0.1,0.0,0.38
110000.0,0.0541,38136.7109,0.9,0.0,0.1,0.0,-1.0
110000.0,0.061,50467.3516,0.9,0.0,0.1,0.0,1.26
110000.0,0.0681,65807.9375,0.9,0.0,0.1,0.0,1.26
110000.0,0.0763,84669.9219,0.9,0.0,0.1,0.0,3.66
110000.0,0.0847,111665.148,0.9,0.0,0.1,0.0,0.33
110000.0,0.0953,151194.922,0.9,0.0,0.1,0.0,-1.52
110000.0,0.1066,194381.688,0.9,0.0,0.1,0.0,0.57
110000.0,0.1198,256834.266,0.9,0.0,0.1,0.0,0.16
110000.0,0.1343,336571.312,0.9,0.0,0.1,0.0,0.36
110000.0,0.1507,440948.188,0.9,0.0,0.1,0.0,0.73
110000.0,0.1683,586282.562,0.9,0.0,0.1,0.0,-2.3
110000.0,0.1881,727261.375,0.9,0.0,0.1,0.0,3.11
110000.0,0.2101,960740.0,0.9,0.0,0.1,0.0,-0.7
110000.0,0.2376,1266009.62,0.9,0.0,0.1,0.0,-0.45
110000.0,0.265,1611718.38,0.9,0.0,0.1,0.0,1.17
120000.0,0.0156,2528.65,0.9,0.0,0.1,0.0,-12.39
120000.0,0.0192,3866.26,0.9,0.0,0.1,0.0,-5.8
120000.0,0.0219,5344.38,0.9,0.0,0.1,0.0,-10.27
120000.0,0.0244,6338.86,0.9,0.0,0.1,0.0,-0.84
120000.0,0.0275,8450.57,0.9,0.0,0.1,0.0,-0.7
120000.0,0.0307,11038.7402,0.9,0.0,0.1,0.0,0.13
120000.0,0.0342,14724.3701,0.9,0.0,0.1,0.0,-0.59
120000.0,0.0381,19422.5098,0.9,0.0,0.1,0.0,-1.83
120000.0,0.0429,26761.6504,0.9,0.0,0.1,0.0,-6.8
120000.0,0.0482,33557.8711,0.9,0.0,0.1,0.0,-2.06
120000.0,0.0542,44538.9414,0.9,0.0,0.1,0.0,-1.85
120000.0,0.0607,58321.4219,0.9,0.0,0.1,0.0,-1.01
120000.0,0.068,77271.4062,0.9,0.0,0.1,0.0,-0.95
120000.0,0.0755,102572.438,0.9,0.0,0.1,0.0,-4.73
120000.0,0.0849,132122.938,0.9,0.0,0.1,0.0,-1.52
120000.0,0.0945,168083.578,0.9,0.0,0.1,0.0,0.62
120000.0,0.1064,223008.109,0.9,0.0,0.1,0.0,0.13
120000.0,0.1194,293198.938,0.9,0.0,0.1,0.0,0.04
120000.0,0.1342,392039.406,0.9,0.0,0.1,0.0,-1.46
120000.0,0.1499,509976.0,0.9,0.0,0.1,0.0,-1.27
120000.0,0.1668,645246.25,0.9,0.0,0.1,0.0,0.94
120000.0,0.1882,884264.188,0.9,0.0,0.1,0.0,-3.7
120000.0,0.2111,1119376.12,0.9,0.0,0.1,0.0,-0.86
120000.0,0.2351,1407409.88,0.9,0.0,0.1,0.0,0.7
130000.0,0.0152,2314.71,0.9,0.0,0.1,0.0,14.82
130000.0,0.0173,3591.21,0.9,0.0,0.1,0.0,-5.6
130000.0,0.0198,4636.17,0.9,0.0,0.1,0.0,0.12
130000.0,0.0218,5292.85,0.9,0.0,0.1,0.0,10.4
130000.0,0.0244,6941.81,0.9,0.0,0.1,0.0,7.33
130000.0,0.0274,9171.29,0.9,0.0,0.1,0.0,5.96
130000.0,0.0307,12179.2598,0.9,0.0,0.1,0.0,6.36
130000.0,0.0345,17672.8398,0.9,0.0,0.1,0.0,-3.77
130000.0,0.0389,23270.8,0.9,0.0,0.1,0.0,-0.53
130000.0,0.0431,28134.0605,0.9,0.0,0.1,0.0,5.37
130000.0,0.0482,36739.7109,0.9,0.0,0.1,0.0,4.19
130000.0,0.0543,48620.7188,0.9,0.0,0.1,0.0,4.25
130000.0,0.0609,64744.0195,0.9,0.0,0.1,0.0,3.54
130000.0,0.0677,88293.6,0.9,0.0,0.1,0.0,-1.89
130000.0,0.0761,111563.43,0.9,0.0,0.1,0.0,4.63
130000.0,0.085,147629.062,0.9,0.0,0.1,0.0,1.84
130000.0,0.0952,194825.016,0.9,0.0,0.1,0.0,0.68
130000.0,0.1068,254485.797,0.9,0.0,0.1,0.0,1.29
130000.0,0.12,335367.094,0.9,0.0,0.1,0.0,1.41
130000.0,0.1336,427415.062,0.9,0.0,0.1,0.0,2.89
130000.0,0.1497,569758.5,0.9,0.0,0.1,0.0,0.63
130000.0,0.1692,770946.0,0.9,0.0,0.1,0.0,-1.12
130000.0,0.1889,960826.25,0.9,0.0,0.1,0.0,3.03
130000.0,0.2112,1254880.75,0.9,0.0,0.1,0.0,1.25
140000.0,0.0138,2304.44,0.9,0.0,0.1,0.0,-5.27
140000.0,0.0156,3189.26,0.9,0.0,0.1,0.0,-4.96
140000.0,0.0173,3630.4,0.9,0.0,0.1,0.0,10.15
140000.0,0.0195,5146.7,0.9,0.0,0.1,0.0,-0.21
140000.0,0.0217,6786.32,0.9,0.0,0.1,0.0,-4.52
140000.0,0.0244,8781.43,0.9,0.0,0.1,0.0,-4.1
140000.0,0.0275,11561.0098,0.9,0.0,0.1,0.0,-2.53
140000.0,0.0306,14989.3799,0.9,0.0,0.1,0.0,-3.18
140000.0,0.0343,18436.3,0.9,0.0,0.1,0.0,5.92
140000.0,0.0385,25375.3594,0.9,0.0,0.1,0.0,1.23
140000.0,0.0428,33573.2305,0.9,0.0,0.1,0.0,-2.26
140000.0,0.0482,43947.7891,0.9,0.0,0.1,0.0,-1.75
140000.0,0.054,57129.5391,0.9,0.0,0.1,0.0,-0.72
140000.0,0.06,73044.5,0.9,0.0,0.1,0.0,0.57
140000.0,0.0672,96042.75,0.9,0.0,0.1,0.0,1.28
140000.0,0.0756,131986.906,0.9,0.0,0.1,0.0,-2.93
140000.0,0.0847,171416.266,0.9,0.0,0.1,0.0,-2.24
140000.0,0.0951,223832.922,0.9,0.0,0.1,0.0,-1.04
140000.0,0.1066,295276.594,0.9,0.0,0.1,0.0,-1.72
140000.0,0.1194,383285.688,0.9,0.0,0.1,0.0,-0.79
140000.0,0.1336,508477.531,0.9,0.0,0.1,0.0,-3.24
140000.0,0.1499,639766.75,0.9,0.0,0.1,0.0,1.75
140000.0,0.1671,837835.75,0.9,0.0,0.1,0.0,-0.1
140000.0,0.1889,1124487.38,0.9,0.0,0.1,0.0,-1.84
140000.0,0.2108,1430934.62,0.9,0.0,0.1,0.0,-1.13
150000.0,0.0138,2443.05,0.9,0.0,0.1,0.0,10.82
150000.0,0.0155,3474.53,0.9,0.0,0.1,0.0,-0.37
150000.0,0.0176,4870.23,0.9,0.0,0.1,0.0,-5.26
150000.0,0.0197,5890.9,0.9,0.0,0.1,0.0,1.5
150000.0,0.0222,7880.56,0.9,0.0,0.1,0.0,0.36
150000.0,0.0247,10000.7803,0.9,0.0,0.1,0.0,1.45
150000.0,0.0277,13335.9102,0.9,0.0,0.1,0.0,0.44
150000.0,0.0308,16825.4102,0.9,0.0,0.1,0.0,2.32
150000.0,0.0347,23555.9,0.9,0.0,0.1,0.0,-4.15
150000.0,0.0388,30019.0898,0.9,0.0,0.1,0.0,-1.06
150000.0,0.0434,38881.9609,0.9,0.0,0.1,0.0,-0.4
150000.0,0.0488,50640.2695,0.9,0.0,0.1,0.0,0.84
150000.0,0.0547,66808.6719,0.9,0.0,0.1,0.0,0.65
150000.0,0.0608,87679.8203,0.9,0.0,0.1,0.0,-1.94
150000.0,0.0683,114775.969,0.9,0.0,0.1,0.0,-0.5
150000.0,0.0763,146040.359,0.9,0.0,0.1,0.0,2.37
150000.0,0.0856,191341.609,0.9,0.0,0.1,0.0,2.38
150000.0,0.096,252188.844,0.9,0.0,0.1,0.0,1.96
150000.0,0.108,336828.75,0.9,0.0,0.1,0.0,0.71
150000.0,0.1206,438544.375,0.9,0.0,0.1,0.0,0.18
150000.0,0.1347,556323.688,0.9,0.0,0.1,0.0,2.99
150000.0,0.1512,756505.312,0.9,0.0,0.1,0.0,-1.86
150000.0,0.1703,975659.5,0.9,0.0,0.1,0.0,0.6
150000.0,0.1898,1235698.0,0.9,0.0,0.1,0.0,2.26
160000.0,0.0126,2363.94,0.9,0.0,0.1,0.0,6.65
160000.0,0.0142,3490.03,0.9,0.0,0.1,0.0,-8.52
160000.0,0.0158,4043.55,0.9,0.0,0.1,0.0,4.16
160000.0,0.0177,5167.44,0.9,0.0,0.1,0.0,5.69
160000.0,0.0197,6707.27,0.9,0.0,0.1,0.0,2.36
160000.0,0.0221,8709.33,0.9,0.0,0.1,0.0,2.84
160000.0,0.0248,11275.0498,0.9,0.0,0.1,0.0,4.22
160000.0,0.0278,16184.8896,0.9,0.0,0.1,0.0,-5.87
160000.0,0.0311,19962.0508,0.9,0.0,0.1,0.0,0.68
160000.0,0.0349,25733.7305,0.9,0.0,0.1,0.0,3.31
160000.0,0.0387,32972.3398,0.9,0.0,0.1,0.0,2.36
160000.0,0.0437,43977.9,0.9,0.0,0.1,0.0,1.56
160000.0,0.0491,57280.2,0.9,0.0,0.1,0.0,2.26
160000.0,0.0544,77046.8203,0.9,0.0,0.1,0.0,-2.89
160000.0,0.0612,97507.7109,0.9,0.0,0.1,0.0,2.24
160000.0,0.0683,128918.641,0.9,0.0,0.1,0.0,-0.24
160000.0,0.0766,170287.594,0.9,0.0,0.1,0.0,-1.24
160000.0,0.0859,223370.188,0.9,0.0,0.1,0.0,-1.47
160000.0,0.0965,291740.094,0.9,0.0,0.1,0.0,-0.68
160000.0,0.1072,368783.5,0.9,0.0,0.1,0.0,1.43
160000.0,0.1204,496026.219,0.9,0.0,0.1,0.0,-1.56
160000.0,0.136,661080.062,0.9,0.0,0.1,0.0,-1.76
160000.0,0.1517,829011.562,0.9,0.0,0.1,0.0,1.62
160000.0,0.17,1093713.62,0.9,0.0,0.1,0.0,0.33
160000.0,0.1902,1423537.75,0.9,0.0,0.1,0.0,1.22
170000.0,0.0126,2801.46,0.9,0.0,0.1,0.0,2.29
170000.0,0.014,3454.28,0.9,0.0,0.1,0.0,6.78
170000.0,0.0156,4803.57,0.9,0.0,0.1,0.0,-4.01
170000.0,0.0176,6181.77,0.9,0.0,0.1,0.0,-1.51
170000.0,0.0196,7784.93,0.9,0.0,0.1,0.0,0.15
170000.0,0.0223,10565.79,0.9,0.0,0.1,0.0,-1.95
170000.0,0.0247,13075.54,0.9,0.0,0.1,0.0,1.75
170000.0,0.0275,16315.4902,0.9,0.0,0.1,0.0,5.92
170000.0,0.0309,22920.2793,0.9,0.0,0.1,0.0,-1.82
170000.0,0.0345,29508.7695,0.9,0.0,0.1,0.0,-1.06
170000.0,0.039,39036.6406,0.9,0.0,0.1,0.0,-0.95
170000.0,0.0436,50667.7812,0.9,0.0,0.1,0.0,-1.34
170000.0,0.0489,63935.1406,0.9,0.0,0.1,0.0,2.98
170000.0,0.054,83562.5625,0.9,0.0,0.1,0.0,-0.52
170000.0,0.061,110427.359,0.9,0.0,0.1,0.0,0.2
170000.0,0.0681,141114.75,0.9,0.0,0.1,0.0,1.97
170000.0,0.0764,184405.281,0.9,0.0,0.1,0.0,2.44
170000.0,0.086,245291.875,0.9,0.0,0.1,0.0,1.19
170000.0,0.0964,323979.438,0.9,0.0,0.1,0.0,0.29
170000.0,0.1074,423894.781,0.9,0.0,0.1,0.0,-1.45
170000.0,0.1203,528859.375,0.9,0.0,0.1,0.0,3.77
170000.0,0.1346,708389.25,0.9,0.0,0.1,0.0,0.08
170000.0,0.1522,943079.562,0.9,0.0,0.1,0.0,0.26
170000.0,0.1698,1189620.75,0.9,0.0,0.1,0.0,4.83
180000.0,0.0111,2486.42,0.9,0.0,0.1,0.0,-1.19
180000.0,0.0125,3546.38,0.9,0.0,0.1,0.0,-11.3
180000.0,0.0139,4097.49,0.9,0.0,0.1,0.0,-0.93
180000.0,0.0155,5156.75,0.9,0.0,0.1,0.0,1.16
180000.0,0.0172,6830.97,0.9,0.0,0.1,0.0,-2.88
180000.0,0.0193,8828.68,0.9,0.0,0.1,0.0,-2.81
180000.0,0.0218,11342.9805,0.9,0.0,0.1,0.0,-0.81
180000.0,0.0244,15784.2305,0.9,0.0,0.1,0.0,-8.86
180000.0,0.0274,19484.7305,0.9,0.0,0.1,0.0,-2.33
180000.0,0.0305,24807.7109,0.9,0.0,0.1,0.0,-0.56
180000.0,0.0342,32687.1309,0.9,0.0,0.1,0.0,-1.63
180000.0,0.0384,42890.8086,0.9,0.0,0.1,0.0,-2.14
180000.0,0.0432,55520.3594,0.9,0.0,0.1,0.0,-0.92
180000.0,0.048,73003.2422,0.9,0.0,0.1,0.0,-4.7
180000.0,0.0537,92241.6406,0.9,0.0,0.1,0.0,-0.76
180000.0,0.0602,122774.727,0.9,0.0,0.1,0.0,-2.67
180000.0,0.0673,161652.297,0.9,0.0,0.1,0.0,-4.21
180000.0,0.0757,212293.234,0.9,0.0,0.1,0.0,-4.26
180000.0,0.0849,274948.0,0.9,0.0,0.1,0.0,-2.98
180000.0,0.0946,345187.938,0.9,0.0,0.1,0.0,0.28
180000.0,0.1062,470101.594,0.9,0.0,0.1,0.0,-4.25
180000.0,0.1195,613226.312,0.9,0.0,0.1,0.0,-3.42
180000.0,0.1336,779080.938,0.9,0.0,0.1,0.0,-0.87
180000.0,0.1497,1033657.06,0.9,0.0,0.1,0.0,-2.76
190000.0,0.0113,2899.07,0.9,0.0,0.1,0.0,2.4
190000.0,0.0126,3470.6,0.9,0.0,0.1,0.0,8.69
190000.0,0.014,4808.29,0.9,0.0,0.1,0.0,-2.57
190000.0,0.0156,5935.77,0.9,0.0,0.1,0.0,1.29
190000.0,0.0177,7893.65,0.9,0.0,0.1,0.0,0.63
190000.0,0.02,10370.1201,0.9,0.0,0.1,0.0,0.54
190000.0,0.0223,12907.8896,0.9,0.0,0.1,0.0,3.94
190000.0,0.0248,16236.8701,0.9,0.0,0.1,0.0,4.81
190000.0,0.0278,22102.8203,0.9,0.0,0.1,0.0,-0.1
190000.0,0.0311,28802.8496,0.9,0.0,0.1,0.0,-0.26
190000.0,0.0349,37534.4414,0.9,0.0,0.1,0.0,0.31
190000.0,0.0391,48607.6797,0.9,0.0,0.1,0.0,0.42
190000.0,0.0439,62694.0312,0.9,0.0,0.1,0.0,1.79
190000.0,0.0484,79043.1719,0.9,0.0,0.1,0.0,1.26
190000.0,0.0547,105718.289,0.9,0.0,0.1,0.0,0.5
190000.0,0.0611,134788.281,0.9,0.0,0.1,0.0,2.45
190000.0,0.0686,177113.391,0.9,0.0,0.1,0.0,2.24
190000.0,0.077,231889.547,0.9,0.0,0.1,0.0,1.99
190000.0,0.0865,306842.531,0.9,0.0,0.1,0.0,1.19
190000.0,0.0965,401528.5,0.9,0.0,0.1,0.0,-0.07
190000.0,0.1078,501234.531,0.9,0.0,0.1,0.0,3.89
190000.0,0.1209,672380.25,0.9,0.0,0.1,0.0,0.48
190000.0,0.1364,889299.812,0.9,0.0,0.1,0.0,1.04
190000.0,0.1523,1134956.5,0.9,0.0,0.1,0.0,3.19
200000.0,0.0108,3130.55,0.9,0.0,0.1,0.0,-4.17
200000.0,0.0124,3923.57,0.9,0.0,0.1,0.0,2.85
200000.0,0.0136,5084.29,0.9,0.0,0.1,0.0,-3.52
200000.0,0.0154,6683.78,0.9,0.0,0.1,0.0,-2.89
200000.0,0.0172,8507.76,0.9,0.0,0.1,0.0,-1.71
200000.0,0.0195,10873.9502,0.9,0.0,0.1,0.0,1.55
200000.0,0.0216,14300.0596,0.9,0.0,0.1,0.0,-3.29
200000.0,0.0243,17576.1094,0.9,0.0,0.1,0.0,3.15
200000.0,0.027,22832.0293,0.9,0.0,0.1,0.0,0.54
200000.0,0.0303,30299.5293,0.9,0.0,0.1,0.0,-0.5
200000.0,0.034,39506.0508,0.9,0.0,0.1,0.0,-0.51
200000.0,0.0381,50698.7383,0.9,0.0,0.1,0.0,0.86
200000.0,0.0425,65805.2,0.9,0.0,0.1,0.0,0.06
200000.0,0.0474,82931.1172,0.9,0.0,0.1,0.0,1.44
200000.0,0.0534,112609.547,0.9,0.0,0.1,0.0,-1.98
200000.0,0.0598,146277.406,0.9,0.0,0.1,0.0,-1.78
200000.0,0.067,191004.594,0.9,0.0,0.1,0.0,-1.73
200000.0,0.0754,249926.281,0.9,0.0,0.1,0.0,-1.38
200000.0,0.0833,311358.625,0.9,0.0,0.1,0.0,0.46
200000.0,0.0942,428470.25,0.9,0.0,0.1,0.0,-2.95
200000.0,0.1059,544591.75,0.9,0.0,0.1,0.0,0.27
200000.0,0.118,703141.562,0.9,0.0,0.1,0.0,-0.23
200000.0,0.1331,946158.812,0.9,0.0,0.1,0.0,-1.74
200000.0,0.1489,1218374.25,0.9,0.0,0.1,0.0,-0.08
210000.0,0.011,3530.48,0.9,0.0,0.1,0.0,-2.33
210000.0,0.0125,4755.34,0.9,0.0,0.1,0.0,-4.05
210000.0,0.0139,5661.84,0.9,0.0,0.1,0.0,2.59
210000.0,0.0154,6946.0,0.9,0.0,0.1,0.0,4.47
210000.0,0.0175,9491.53,0.9,0.0,0.1,0.0,1.94
210000.0,0.0196,12463.54,0.9,0.0,0.1,0.0,0.17
210000.0,0.0217,15881.2803,0.9,0.0,0.1,0.0,-1.25
210000.0,0.0245,21178.3398,0.9,0.0,0.1,0.0,-3.61
210000.0,0.0273,26105.9297,0.9,0.0,0.1,0.0,0.76
210000.0,0.0306,33826.5586,0.9,0.0,0.1,0.0,0.63
210000.0,0.0343,43842.3281,0.9,0.0,0.1,0.0,1.29
210000.0,0.0385,57917.3398,0.9,0.0,0.1,0.0,0.2
210000.0,0.0427,75640.1719,0.9,0.0,0.1,0.0,-3.25
210000.0,0.0481,95178.1562,0.9,0.0,0.1,0.0,0.77
210000.0,0.0537,121415.383,0.9,0.0,0.1,0.0,1.87
210000.0,0.0602,158847.594,0.9,0.0,0.1,0.0,1.53
210000.0,0.0675,207294.875,0.9,0.0,0.1,0.0,1.28
210000.0,0.076,273587.969,0.9,0.0,0.1,0.0,1.21
210000.0,0.0849,356635.844,0.9,0.0,0.1,0.0,0.56
210000.0,0.0946,459653.781,0.9,0.0,0.1,0.0,0.65
210000.0,0.1065,617030.812,0.9,0.0,0.1,0.0,-1.95
210000.0,0.1198,786648.5,0.9,0.0,0.1,0.0,1.54
210000.0,0.1333,1007039.25,0.9,0.0,0.1,0.0,2.36
220000.0,0.01,3201.05,0.9,0.0,0.1,0.0,-2.77
220000.0,0.0111,3731.21,0.9,0.0,0.1,0.0,6.0
220000.0,0.0125,5082.83,0.9,0.0,0.1,0.0,-0.19
220000.0,0.0139,6523.28,0.9,0.0,0.1,0.0,-2.39
220000.0,0.0156,8369.8,0.9,0.0,0.1,0.0,-2.18
220000.0,0.0176,10669.7695,0.9,0.0,0.1,0.0,1.52
220000.0,0.0195,13798.2,0.9,0.0,0.1,0.0,-1.23
220000.0,0.0217,16845.0391,0.9,0.0,0.1,0.0,3.8
220000.0,0.0245,22338.3496,0.9,0.0,0.1,0.0,1.32
220000.0,0.0273,29140.1,0.9,0.0,0.1,0.0,-1.41
220000.0,0.0307,37879.5781,0.9,0.0,0.1,0.0,-0.22
220000.0,0.0344,49021.8516,0.9,0.0,0.1,0.0,0.09
220000.0,0.0383,62827.9219,0.9,0.0,0.1,0.0,0.68
220000.0,0.0428,80560.2891,0.9,0.0,0.1,0.0,1.02
220000.0,0.0482,105732.672,0.9,0.0,0.1,0.0,-0.25
220000.0,0.0539,137329.703,0.9,0.0,0.1,0.0,-0.54
220000.0,0.0605,178914.703,0.9,0.0,0.1,0.0,-0.4
220000.0,0.0679,232696.844,0.9,0.0,0.1,0.0,-0.13
220000.0,0.076,301097.062,0.9,0.0,0.1,0.0,0.51
220000.0,0.0849,396624.469,0.9,0.0,0.1,0.0,-1.33
220000.0,0.0954,504646.094,0.9,0.0,0.1,0.0,2.31
220000.0,0.1065,654997.938,0.9,0.0,0.1,0.0,1.16
220000.0,0.12,876780.812,0.9,0.0,0.1,0.0,-0.16
220000.0,0.1342,1131817.12,0.9,0.0,0.1,0.0,1.61
230000.0,0.0112,4490.46,0.9,0.0,0.1,0.0,-1.63
230000.0,0.0124,5401.36,0.9,0.0,0.1,0.0,3.84
230000.0,0.0138,6760.24,0.9,0.0,0.1,0.0,3.5
230000.0,0.0156,8914.85,0.9,0.0,0.1,0.0,2.8
230000.0,0.0175,11626.3096,0.9,0.0,0.1,0.0,1.84
230000.0,0.0194,15350.0498,0.9,0.0,0.1,0.0,-2.98
230000.0,0.0219,19770.5605,0.9,0.0,0.1,0.0,-0.97
230000.0,0.0245,24617.1,0.9,0.0,0.1,0.0,1.48
230000.0,0.0275,31776.0098,0.9,0.0,0.1,0.0,1.71
230000.0,0.0307,40950.9414,0.9,0.0,0.1,0.0,1.6
230000.0,0.0347,54109.7188,0.9,0.0,0.1,0.0,1.52
230000.0,0.0383,69972.3438,0.9,0.0,0.1,0.0,-1.67
230000.0,0.043,89059.6172,0.9,0.0,0.1,0.0,1.19
230000.0,0.048,112872.992,0.9,0.0,0.1,0.0,1.4
230000.0,0.0539,147079.484,0.9,0.0,0.1,0.0,1.1
230000.0,0.0604,191883.422,0.9,0.0,0.1,0.0,0.74
230000.0,0.0678,249728.328,0.9,0.0,0.1,0.0,1.11
230000.0,0.0758,326583.219,0.9,0.0,0.1,0.0,0.19
230000.0,0.0845,417874.281,0.9,0.0,0.1,0.0,0.91
230000.0,0.0955,564418.312,0.9,0.0,0.1,0.0,-1.17
230000.0,0.107,715943.812,0.9,0.0,0.1,0.0,1.55
230000.0,0.1193,927308.0,0.9,0.0,0.1,0.0,1.58
250000.0,0.0108,5168.18,0.9,0.0,0.1,0.0,-2.4
250000.0,0.0123,6791.76,0.9,0.0,0.1,0.0,-2.49
250000.0,0.0138,8587.33,0.9,0.0,0.1,0.0,-2.13
250000.0,0.0155,10958.4102,0.9,0.0,0.1,0.0,-1.57
250000.0,0.0172,14239.3799,0.9,0.0,0.1,0.0,-4.75
250000.0,0.0193,17624.2891,0.9,0.0,0.1,0.0,0.24
250000.0,0.0215,22956.8,0.9,0.0,0.1,0.0,-1.82
250000.0,0.0242,29545.9492,0.9,0.0,0.1,0.0,-1.78
250000.0,0.027,37973.9492,0.9,0.0,0.1,0.0,-2.8
250000.0,0.0305,49119.25,0.9,0.0,0.1,0.0,-1.68
250000.0,0.0339,63538.0391,0.9,0.0,0.1,0.0,-3.2
250000.0,0.0377,79948.3672,0.9,0.0,0.1,0.0,-0.84
250000.0,0.0425,106294.547,0.9,0.0,0.1,0.0,-3.14
250000.0,0.0477,135051.906,0.9,0.0,0.1,0.0,-1.94
250000.0,0.0535,175037.406,0.9,0.0,0.1,0.0,-1.97
250000.0,0.0599,226609.453,0.9,0.0,0.1,0.0,-2.05
250000.0,0.0665,283050.812,0.9,0.0,0.1,0.0,0.08
250000.0,0.0749,382449.719,0.9,0.0,0.1,0.0,-3.15
250000.0,0.0842,488782.781,0.9,0.0,0.1,0.0,-0.42
250000.0,0.0942,635867.625,0.9,0.0,0.1,0.0,-0.74
250000.0,0.1058,841714.188,0.9,0.0,0.1,0.0,-2.21
250000.0,0.1184,1089101.62,0.9,0.0,0.1,0.0,-2.2
260000.0,0.0101,4719.8,0.9,0.0,0.1,0.0,1.6
260000.0,0.0113,5904.08,0.9,0.0,0.1,0.0,3.3
260000.0,0.0128,7747.71,0.9,0.0,0.1,0.0,2.18
260000.0,0.0143,9816.79,0.9,0.0,0.1,0.0,2.25
260000.0,0.016,12486.8496,0.9,0.0,0.1,0.0,2.89
260000.0,0.0177,15513.7305,0.9,0.0,0.1,0.0,3.74
260000.0,0.02,20821.0195,0.9,0.0,0.1,0.0,1.06
260000.0,0.0225,26651.7891,0.9,0.0,0.1,0.0,1.55
260000.0,0.0252,33740.3,0.9,0.0,0.1,0.0,2.9
260000.0,0.0281,43332.2,0.9,0.0,0.1,0.0,2.37
260000.0,0.0316,55782.5703,0.9,0.0,0.1,0.0,2.9
260000.0,0.0349,71280.3281,0.9,0.0,0.1,0.0,1.25
260000.0,0.0394,93164.3125,0.9,0.0,0.1,0.0,1.78
260000.0,0.0441,118221.367,0.9,0.0,0.1,0.0,2.81
260000.0,0.0493,150250.312,0.9,0.0,0.1,0.0,3.29
260000.0,0.0553,194798.297,0.9,0.0,0.1,0.0,2.74
260000.0,0.0622,256911.906,0.9,0.0,0.1,0.0,1.79
260000.0,0.0693,333184.031,0.9,0.0,0.1,0.0,0.6
260000.0,0.0776,421756.781,0.9,0.0,0.1,0.0,3.27
260000.0,0.0868,559528.25,0.9,0.0,0.1,0.0,0.2
260000.0,0.0982,734585.125,0.9,0.0,0.1,0.0,1.75
260000.0,0.1097,937631.562,0.9,0.0,0.1,0.0,3.43
270000.0,0.01,5092.06,0.9,0.0,0.1,0.0,1.56
270000.0,0.0112,6529.53,0.9,0.0,0.1,0.0,-0.53
270000.0,0.0126,8341.52,0.9,0.0,0.1,0.0,1.04
270000.0,0.014,10466.6396,0.9,0.0,0.1,0.0,0.26
270000.0,0.0157,13100.2803,0.9,0.0,0.1,0.0,2.82
270000.0,0.0177,16986.2402,0.9,0.0,0.1,0.0,2.31
270000.0,0.0197,21993.3301,0.9,0.0,0.1,0.0,0.43
270000.0,0.022,28192.9609,0.9,0.0,0.1,0.0,-0.23
270000.0,0.0248,36276.0117,0.9,0.0,0.1,0.0,0.62
270000.0,0.0278,46300.6211,0.9,0.0,0.1,0.0,0.66
270000.0,0.0312,59240.4,0.9,0.0,0.1,0.0,2.07
270000.0,0.0344,75194.1094,0.9,0.0,0.1,0.0,0.64
270000.0,0.0388,98753.8672,0.9,0.0,0.1,0.0,0.05
270000.0,0.0435,127157.508,0.9,0.0,0.1,0.0,-0.12
270000.0,0.0488,161959.406,0.9,0.0,0.1,0.0,0.53
270000.0,0.0547,209812.578,0.9,0.0,0.1,0.0,0.39
270000.0,0.0614,271718.688,0.9,0.0,0.1,0.0,0.69
270000.0,0.0684,353494.438,0.9,0.0,0.1,0.0,-1.04
270000.0,0.0768,449705.125,0.9,0.0,0.1,0.0,1.51
270000.0,0.0857,583624.562,0.9,0.0,0.1,0.0,0.16
270000.0,0.0968,776980.688,0.9,0.0,0.1,0.0,-0.14
270000.0,0.1082,1000831.5,0.9,0.0,0.1,0.0,0.64
280000.0,0.0111,7052.88,0.9,0.0,0.1,0.0,-2.7
280000.0,0.0124,9013.82,0.9,0.0,0.1,0.0,-3.09
280000.0,0.0138,11345.8604,0.9,0.0,0.1,0.0,-2.38
280000.0,0.0155,14963.6904,0.9,0.0,0.1,0.0,-6.16
280000.0,0.0173,18457.0,0.9,0.0,0.1,0.0,-2.45
280000.0,0.0194,23616.4707,0.9,0.0,0.1,0.0,-2.52
280000.0,0.0218,30579.3906,0.9,0.0,0.1,0.0,-3.27
280000.0,0.0243,38739.1719,0.9,0.0,0.1,0.0,-3.06
280000.0,0.0274,49986.0781,0.9,0.0,0.1,0.0,-2.54
280000.0,0.0305,64623.2812,0.9,0.0,0.1,0.0,-4.35
280000.0,0.0339,81164.8828,0.9,0.0,0.1,0.0,-2.92
280000.0,0.0382,106705.102,0.9,0.0,0.1,0.0,-3.95
280000.0,0.0427,137540.906,0.9,0.0,0.1,0.0,-4.79
280000.0,0.048,175101.578,0.9,0.0,0.1,0.0,-4.02
280000.0,0.0538,226221.406,0.9,0.0,0.1,0.0,-4.22
280000.0,0.0599,283719.062,0.9,0.0,0.1,0.0,-2.21
280000.0,0.0671,375888.344,0.9,0.0,0.1,0.0,-4.38
280000.0,0.0758,490284.812,0.9,0.0,0.1,0.0,-3.5
280000.0,0.0848,625047.125,0.9,0.0,0.1,0.0,-2.1
280000.0,0.095,822078.812,0.9,0.0,0.1,0.0,-3.43
280000.0,0.1065,1070445.5,0.9,0.0,0.1,0.0,-3.13
290000.0,0.0102,6192.04,0.9,0.0,0.1,0.0,1.21
290000.0,0.0114,7703.44,0.9,0.0,0.1,0.0,2.8
290000.0,0.0128,10096.0,0.9,0.0,0.1,0.0,1.36
290000.0,0.0143,12678.0303,0.9,0.0,0.1,0.0,2.55
290000.0,0.016,15954.3496,0.9,0.0,0.1,0.0,3.53
290000.0,0.0178,20563.8594,0.9,0.0,0.1,0.0,0.35
290000.0,0.02,26304.0801,0.9,0.0,0.1,0.0,1.26
290000.0,0.0224,33592.1406,0.9,0.0,0.1,0.0,1.56
290000.0,0.0251,43180.1484,0.9,0.0,0.1,0.0,1.43
290000.0,0.0281,54966.7305,0.9,0.0,0.1,0.0,2.34
290000.0,0.0313,70294.0625,0.9,0.0,0.1,0.0,1.0
290000.0,0.0352,91186.1328,0.9,0.0,0.1,0.0,1.59
290000.0,0.0394,115762.719,0.9,0.0,0.1,0.0,2.54
290000.0,0.0442,149053.312,0.9,0.0,0.1,0.0,2.0
290000.0,0.0495,189466.219,0.9,0.0,0.1,0.0,2.65
290000.0,0.0556,247406.016,0.9,0.0,0.1,0.0,2.26
290000.0,0.062,320238.469,0.9,0.0,0.1,0.0,0.92
290000.0,0.0693,403258.75,0.9,0.0,0.1,0.0,3.35
290000.0,0.0778,537854.75,0.9,0.0,0.1,0.0,0.51
290000.0,0.0878,702084.0,0.9,0.0,0.1,0.0,1.31
290000.0,0.0982,897036.312,0.9,0.0,0.1,0.0,3.2
300000.0,0.01,6897.31,0.9,0.0,0.1,0.0,-5.29
300000.0,0.0111,8433.64,0.9,0.0,0.1,0.0,-4.65
300000.0,0.0125,10916.8301,0.9,0.0,0.1,0.0,-4.24
300000.0,0.014,13628.9102,0.9,0.0,0.1,0.0,-2.8
300000.0,0.0155,17091.9102,0.9,0.0,0.1,0.0,-2.66
300000.0,0.0174,22218.8,0.9,0.0,0.1,0.0,-4.3
300000.0,0.0195,28432.2207,0.9,0.0,0.1,0.0,-4.6
300000.0,0.022,36793.2695,0.9,0.0,0.1,0.0,-4.4
300000.0,0.0247,46413.4414,0.9,0.0,0.1,0.0,-3.23
300000.0,0.0277,59253.5391,0.9,0.0,0.1,0.0,-2.15
300000.0,0.0307,75714.1,0.9,0.0,0.1,0.0,-3.65
300000.0,0.0345,98407.75,0.9,0.0,0.1,0.0,-4.11
300000.0,0.0387,124878.477,0.9,0.0,0.1,0.0,-3.06
300000.0,0.0434,160790.766,0.9,0.0,0.1,0.0,-3.37
300000.0,0.0486,203743.016,0.9,0.0,0.1,0.0,-2.62
300000.0,0.0545,264393.281,0.9,0.0,0.1,0.0,-2.99
300000.0,0.0608,343117.531,0.9,0.0,0.1,0.0,-4.08
300000.0,0.0678,430173.344,0.9,0.0,0.1,0.0,-1.75
300000.0,0.0762,566149.812,0.9,0.0,0.1,0.0,-3.1
300000.0,0.086,745594.312,0.9,0.0,0.1,0.0,-3.31
300000.0,0.0961,952536.188,0.9,0.0,0.1,0.0,-2.93
310000.0,0.0102,6917.14,0.9,0.0,0.1,0.0,5.36
310000.0,0.0115,8891.07,0.9,0.0,0.1,0.0,5.01
310000.0,0.0129,11655.4697,0.9,0.0,0.1,0.0,4.16
310000.0,0.0142,14719.04,0.9,0.0,0.1,0.0,1.13
310000.0,0.0162,19316.7,0.9,0.0,0.1,0.0,1.51
310000.0,0.018,23883.1895,0.9,0.0,0.1,0.0,3.33
310000.0,0.0201,30156.3594,0.9,0.0,0.1,0.0,3.65
310000.0,0.0225,38387.7383,0.9,0.0,0.1,0.0,3.84
310000.0,0.0254,49981.9414,0.9,0.0,0.1,0.0,3.63
310000.0,0.0281,63986.7305,0.9,0.0,0.1,0.0,0.99
310000.0,0.0316,81381.9375,0.9,0.0,0.1,0.0,3.26
310000.0,0.0353,103414.578,0.9,0.0,0.1,0.0,2.95
310000.0,0.0396,133220.328,0.9,0.0,0.1,0.0,2.47
310000.0,0.0445,171409.859,0.9,0.0,0.1,0.0,2.6
310000.0,0.05,219424.203,0.9,0.0,0.1,0.0,3.33
310000.0,0.0561,285497.125,0.9,0.0,0.1,0.0,2.92
310000.0,0.0622,362861.875,0.9,0.0,0.1,0.0,2.46
310000.0,0.0702,481257.062,0.9,0.0,0.1,0.0,1.39
310000.0,0.0787,613109.75,0.9,0.0,0.1,0.0,2.99
310000.0,0.0879,790369.125,0.9,0.0,0.1,0.0,2.8
310000.0,0.0984,1025315.0,0.9,0.0,0.1,0.0,3.11
320000.0,0.01,7463.07,0.9,0.0,0.1,0.0,1.69
320000.0,0.0112,9417.12,0.9,0.0,0.1,0.0,0.99
320000.0,0.0126,12303.9902,0.9,0.0,0.1,0.0,0.22
320000.0,0.0139,15460.8496,0.9,0.0,0.1,0.0,-1.81
320000.0,0.0157,19885.8809,0.9,0.0,0.1,0.0,-1.2
320000.0,0.0176,25204.2695,0.9,0.0,0.1,0.0,-0.14
320000.0,0.0197,31939.0,0.9,0.0,0.1,0.0,-0.27
320000.0,0.0221,40502.8281,0.9,0.0,0.1,0.0,0.22
320000.0,0.0248,52340.8,0.9,0.0,0.1,0.0,-0.26
320000.0,0.0275,67102.2812,0.9,0.0,0.1,0.0,-1.99
320000.0,0.0309,84972.8438,0.9,0.0,0.1,0.0,0.18
320000.0,0.0345,107930.852,0.9,0.0,0.1,0.0,-0.21
320000.0,0.0387,138725.562,0.9,0.0,0.1,0.0,-0.38
320000.0,0.0434,176755.969,0.9,0.0,0.1,0.0,-0.13
320000.0,0.0487,225727.562,0.9,0.0,0.1,0.0,0.65
320000.0,0.0544,291980.312,0.9,0.0,0.1,0.0,-0.15
320000.0,0.0606,373453.094,0.9,0.0,0.1,0.0,-0.21
320000.0,0.0684,493582.656,0.9,0.0,0.1,0.0,-1.13
320000.0,0.0769,635862.562,0.9,0.0,0.1,0.0,0.02
320000.0,0.0857,813167.562,0.9,0.0,0.1,0.0,-0.32
330000.0,0.0102,8232.85,0.9,0.0,0.1,0.0,2.46
330000.0,0.0115,10573.8701,0.9,0.0,0.1,0.0,3.74
330000.0,0.013,13310.7,0.9,0.0,0.1,0.0,5.63
330000.0,0.0144,17030.0,0.9,0.0,0.1,0.0,3.94
330000.0,0.0161,21623.8301,0.9,0.0,0.1,0.0,3.66
330000.0,0.018,27791.0703,0.9,0.0,0.1,0.0,2.23
330000.0,0.0202,35060.0,0.9,0.0,0.1,0.0,2.39
330000.0,0.0227,44634.7305,0.9,0.0,0.1,0.0,3.05
330000.0,0.0255,57013.8281,0.9,0.0,0.1,0.0,4.44
330000.0,0.0281,71730.3672,0.9,0.0,0.1,0.0,2.88
330000.0,0.0317,94164.6328,0.9,0.0,0.1,0.0,2.18
330000.0,0.0355,119997.039,0.9,0.0,0.1,0.0,2.08
330000.0,0.0398,153570.453,0.9,0.0,0.1,0.0,2.11
330000.0,0.0447,196463.953,0.9,0.0,0.1,0.0,2.07
330000.0,0.05,250850.891,0.9,0.0,0.1,0.0,2.9
330000.0,0.0558,324611.531,0.9,0.0,0.1,0.0,1.66
330000.0,0.0628,415972.312,0.9,0.0,0.1,0.0,3.6
330000.0,0.0699,533747.625,0.9,0.0,0.1,0.0,2.39
330000.0,0.0789,705091.0,0.9,0.0,0.1,0.0,1.7
330000.0,0.0886,911616.688,0.9,0.0,0.1,0.0,1.67
340000.0,0.0111,11098.1396,0.9,0.0,0.1,0.0,-2.21
340000.0,0.0125,14167.4404,0.9,0.0,0.1,0.0,-2.5
340000.0,0.0139,17529.9707,0.9,0.0,0.1,0.0,-0.2
340000.0,0.0156,22542.2109,0.9,0.0,0.1,0.0,-1.74
340000.0,0.0175,28911.0,0.9,0.0,0.1,0.0,-2.22
340000.0,0.0196,36957.7,0.9,0.0,0.1,0.0,-2.56
340000.0,0.022,46397.3,0.9,0.0,0.1,0.0,-0.81
340000.0,0.0247,59025.4,0.9,0.0,0.1,0.0,0.1
340000.0,0.0273,74775.2266,0.9,0.0,0.1,0.0,-1.18
340000.0,0.0308,97782.2422,0.9,0.0,0.1,0.0,-1.77
340000.0,0.0344,123784.328,0.9,0.0,0.1,0.0,-1.61
340000.0,0.0387,158290.203,0.9,0.0,0.1,0.0,-1.44
340000.0,0.0434,202239.922,0.9,0.0,0.1,0.0,-1.11
340000.0,0.0486,258131.797,0.9,0.0,0.1,0.0,-0.61
340000.0,0.0542,334247.0,0.9,0.0,0.1,0.0,-2.05
340000.0,0.0608,422866.031,0.9,0.0,0.1,0.0,0.44
340000.0,0.0679,549294.625,0.9,0.0,0.1,0.0,-1.11
340000.0,0.0765,720519.5,0.9,0.0,0.1,0.0,-1.59
340000.0,0.0858,925799.438,0.9,0.0,0.1,0.0,-1.12
350000.0,0.0103,9532.76,0.9,0.0,0.1,0.0,3.39
350000.0,0.0114,11971.3604,0.9,0.0,0.1,0.0,3.36
350000.0,0.0127,15369.8799,0.9,0.0,0.1,0.0,0.8
350000.0,0.0143,19576.5508,0.9,0.0,0.1,0.0,1.33
350000.0,0.0161,24949.8496,0.9,0.0,0.1,0.0,2.48
350000.0,0.0179,30879.5605,0.9,0.0,0.1,0.0,2.54
350000.0,0.0201,39576.7109,0.9,0.0,0.1,0.0,2.33
350000.0,0.0226,50672.1211,0.9,0.0,0.1,0.0,2.88
350000.0,0.0249,64750.1094,0.9,0.0,0.1,0.0,-0.09
350000.0,0.0281,82180.6328,0.9,0.0,0.1,0.0,2.19
350000.0,0.0315,105017.594,0.9,0.0,0.1,0.0,2.78
350000.0,0.0352,133673.844,0.9,0.0,0.1,0.0,1.95
350000.0,0.0395,170183.812,0.9,0.0,0.1,0.0,2.25
350000.0,0.0444,218437.641,0.9,0.0,0.1,0.0,2.61
350000.0,0.0495,279692.938,0.9,0.0,0.1,0.0,1.97
350000.0,0.0552,357606.969,0.9,0.0,0.1,0.0,1.75
350000.0,0.0623,473294.938,0.9,0.0,0.1,0.0,0.74
350000.0,0.0701,604993.875,0.9,0.0,0.1,0.0,2.38
350000.0,0.0784,777700.25,0.9,0.0,0.1,0.0,2.56
350000.0,0.0873,996583.062,0.9,0.0,0.1,0.0,1.97
360000.0,0.011,12728.21,0.9,0.0,0.1,0.0,-4.32
360000.0,0.0123,16382.1,0.9,0.0,0.1,0.0,-6.92
360000.0,0.0138,20772.9395,0.9,0.0,0.1,0.0,-6.18
360000.0,0.0153,25740.0,0.9,0.0,0.1,0.0,-5.16
360000.0,0.0172,32821.0703,0.9,0.0,0.1,0.0,-5.19
360000.0,0.0193,41436.3711,0.9,0.0,0.1,0.0,-5.01
360000.0,0.0218,53257.1602,0.9,0.0,0.1,0.0,-4.39
360000.0,0.0241,68252.2891,0.9,0.0,0.1,0.0,-6.92
360000.0,0.0271,86816.1,0.9,0.0,0.1,0.0,-5.38
360000.0,0.0304,110582.898,0.9,0.0,0.1,0.0,-4.73
360000.0,0.0339,140285.781,0.9,0.0,0.1,0.0,-5.04
360000.0,0.0381,179177.359,0.9,0.0,0.1,0.0,-5.14
360000.0,0.0428,228292.234,0.9,0.0,0.1,0.0,-4.46
360000.0,0.0478,293381.312,0.9,0.0,0.1,0.0,-5.14
360000.0,0.0534,376051.188,0.9,0.0,0.1,0.0,-5.29
360000.0,0.0604,495175.75,0.9,0.0,0.1,0.0,-5.5
360000.0,0.0673,625789.875,0.9,0.0,0.1,0.0,-4.59
360000.0,0.0754,804449.75,0.9,0.0,0.1,0.0,-4.55
370000.0,0.0101,10877.3,0.9,0.0,0.1,0.0,0.04
370000.0,0.0113,13677.3398,0.9,0.0,0.1,0.0,0.88
370000.0,0.0126,17094.9492,0.9,0.0,0.1,0.0,1.12
370000.0,0.0142,22049.0391,0.9,0.0,0.1,0.0,0.14
370000.0,0.0158,28085.8398,0.9,0.0,0.1,0.0,-0.7
370000.0,0.0177,35401.3711,0.9,0.0,0.1,0.0,-0.67
370000.0,0.0199,44704.2617,0.9,0.0,0.1,0.0,0.05
370000.0,0.0223,56094.5,0.9,0.0,0.1,0.0,1.78
370000.0,0.0246,71545.6172,0.9,0.0,0.1,0.0,-0.68
370000.0,0.0279,93167.5234,0.9,0.0,0.1,0.0,-0.03
370000.0,0.0311,118019.656,0.9,0.0,0.1,0.0,-0.22
370000.0,0.035,151027.156,0.9,0.0,0.1,0.0,0.16
370000.0,0.0392,190668.844,0.9,0.0,0.1,0.0,0.44
370000.0,0.0439,242688.906,0.9,0.0,0.1,0.0,0.95
370000.0,0.0492,315967.906,0.9,0.0,0.1,0.0,-0.18
370000.0,0.0549,399020.094,0.9,0.0,0.1,0.0,1.39
370000.0,0.0614,517086.719,0.9,0.0,0.1,0.0,0.15
370000.0,0.0694,675601.375,0.9,0.0,0.1,0.0,0.44
370000.0,0.0775,859603.375,0.9,0.0,0.1,0.0,0.96
380000.0,0.0103,11587.7402,0.9,0.0,0.1,0.0,3.05
380000.0,0.0115,15163.6602,0.9,0.0,0.1,0.0,0.44
380000.0,0.013,19318.8809,0.9,0.0,0.1,0.0,1.19
380000.0,0.0144,23924.9297,0.9,0.0,0.1,0.0,2.1
380000.0,0.0161,30136.1895,0.9,0.0,0.1,0.0,1.16
380000.0,0.0182,38439.0,0.9,0.0,0.1,0.0,1.85
380000.0,0.0204,49233.4,0.9,0.0,0.1,0.0,1.03
380000.0,0.0228,62070.3906,0.9,0.0,0.1,0.0,2.77
380000.0,0.0252,78920.4766,0.9,0.0,0.1,0.0,1.1
380000.0,0.0284,101162.711,0.9,0.0,0.1,0.0,1.4
380000.0,0.0317,129164.352,0.9,0.0,0.1,0.0,0.37
380000.0,0.0357,164276.188,0.9,0.0,0.1,0.0,1.16
380000.0,0.04,208655.969,0.9,0.0,0.1,0.0,1.04
380000.0,0.045,267228.375,0.9,0.0,0.1,0.0,2.03
380000.0,0.0499,343026.688,0.9,0.0,0.1,0.0,0.52
380000.0,0.0564,449221.281,0.9,0.0,0.1,0.0,0.7
380000.0,0.0631,568980.938,0.9,0.0,0.1,0.0,1.96
380000.0,0.0704,732520.688,0.9,0.0,0.1,0.0,0.93
380000.0,0.079,949735.875,0.9,0.0,0.1,0.0,0.65
390000.0,0.011,15057.1201,0.9,0.0,0.1,0.0,-2.67
390000.0,0.0124,19037.0703,0.9,0.0,0.1,0.0,-1.34
390000.0,0.0138,23757.1895,0.9,0.0,0.1,0.0,-1.35
390000.0,0.0155,30327.1504,0.9,0.0,0.1,0.0,-1.8
390000.0,0.0174,38527.4688,0.9,0.0,0.1,0.0,-1.81
390000.0,0.0195,48085.3281,0.9,0.0,0.1,0.0,-0.54
390000.0,0.0218,61500.8086,0.9,0.0,0.1,0.0,-2.03
390000.0,0.0242,78259.6094,0.9,0.0,0.1,0.0,-2.13
390000.0,0.0272,101240.648,0.9,0.0,0.1,0.0,-2.17
390000.0,0.0305,128654.648,0.9,0.0,0.1,0.0,-2.22
390000.0,0.0342,163518.062,0.9,0.0,0.1,0.0,-2.21
390000.0,0.0384,206684.203,0.9,0.0,0.1,0.0,-1.86
390000.0,0.0426,255607.016,0.9,0.0,0.1,0.0,-0.74
390000.0,0.048,340448.062,0.9,0.0,0.1,0.0,-2.73
390000.0,0.054,439477.906,0.9,0.0,0.1,0.0,-1.58
390000.0,0.0602,554791.938,0.9,0.0,0.1,0.0,-0.97
390000.0,0.0677,725847.562,0.9,0.0,0.1,0.0,-1.95
390000.0,0.0759,934798.562,0.9,0.0,0.1,0.0,-1.75
400000.0,0.0102,12891.6201,0.9,0.0,0.1,0.0,2.04
400000.0,0.0112,15951.9805,0.9,0.0,0.1,0.0,0.46
400000.0,0.0127,20784.8496,0.9,0.0,0.1,0.0,0.54
400000.0,0.0142,26059.7598,0.9,0.0,0.1,0.0,0.81
400000.0,0.0158,32326.3301,0.9,0.0,0.1,0.0,1.82
400000.0,0.0178,41185.2188,0.9,0.0,0.1,0.0,1.44
400000.0,0.02,52546.75,0.9,0.0,0.1,0.0,1.1
400000.0,0.0221,65087.4883,0.9,0.0,0.1,0.0,0.79
400000.0,0.0248,85626.7109,0.9,0.0,0.1,0.0,0.27
400000.0,0.0278,107797.211,0.9,0.0,0.1,0.0,1.73
400000.0,0.0311,136957.578,0.9,0.0,0.1,0.0,1.41
400000.0,0.035,174036.078,0.9,0.0,0.1,0.0,1.48
400000.0,0.0393,221750.547,0.9,0.0,0.1,0.0,1.56
400000.0,0.044,282275.906,0.9,0.0,0.1,0.0,1.55
400000.0,0.0489,362966.281,0.9,0.0,0.1,0.0,0.76
400000.0,0.0552,475039.125,0.9,0.0,0.1,0.0,0.56
400000.0,0.062,608945.562,0.9,0.0,0.1,0.0,1.44
400000.0,0.0691,775468.875,0.9,0.0,0.1,0.0,1.35
410000.0,0.0103,13603.4,0.9,0.0,0.1,0.0,5.84
410000.0,0.0115,17298.3301,0.9,0.0,0.1,0.0,3.94
410000.0,0.0129,22093.1504,0.9,0.0,0.1,0.0,3.91
410000.0,0.0144,28289.8809,0.9,0.0,0.1,0.0,2.3
410000.0,0.0162,35380.6289,0.9,0.0,0.1,0.0,3.08
410000.0,0.0181,44363.3594,0.9,0.0,0.1,0.0,3.06
410000.0,0.0204,55669.5703,0.9,0.0,0.1,0.0,4.69
410000.0,0.0225,69723.3203,0.9,0.0,0.1,0.0,4.18
410000.0,0.0253,92596.1,0.9,0.0,0.1,0.0,2.1
410000.0,0.0285,118699.344,0.9,0.0,0.1,0.0,2.6
410000.0,0.0319,149762.172,0.9,0.0,0.1,0.0,2.29
410000.0,0.0358,189868.641,0.9,0.0,0.1,0.0,2.31
410000.0,0.0401,238855.984,0.9,0.0,0.1,0.0,3.05
410000.0,0.0448,304250.375,0.9,0.0,0.1,0.0,3.15
410000.0,0.0504,400060.0,0.9,0.0,0.1,0.0,2.69
410000.0,0.0561,506749.344,0.9,0.0,0.1,0.0,3.01
410000.0,0.0631,660506.062,0.9,0.0,0.1,0.0,2.27
410000.0,0.0708,852088.562,0.9,0.0,0.1,0.0,2.27
420000.0,0.0109,17726.7402,0.9,0.0,0.1,0.0,-3.22
420000.0,0.0123,22745.6895,0.9,0.0,0.1,0.0,-3.68
420000.0,0.0138,28585.9297,0.9,0.0,0.1,0.0,-3.51
420000.0,0.0154,35723.0703,0.9,0.0,0.1,0.0,-3.37
420000.0,0.0173,45257.0586,0.9,0.0,0.1,0.0,-3.04
420000.0,0.0194,56545.2383,0.9,0.0,0.1,0.0,-2.72
420000.0,0.0214,70024.1094,0.9,0.0,0.1,0.0,-2.88
420000.0,0.0242,93752.0469,0.9,0.0,0.1,0.0,-4.19
420000.0,0.0271,117620.547,0.9,0.0,0.1,0.0,-2.77
420000.0,0.0304,149016.953,0.9,0.0,0.1,0.0,-2.24
420000.0,0.0341,188821.438,0.9,0.0,0.1,0.0,-2.62
420000.0,0.0383,239864.906,0.9,0.0,0.1,0.0,-2.42
420000.0,0.0428,303964.781,0.9,0.0,0.1,0.0,-2.62
420000.0,0.0477,391776.0,0.9,0.0,0.1,0.0,-2.9
420000.0,0.0536,509081.625,0.9,0.0,0.1,0.0,-2.84
420000.0,0.0605,661160.0,0.9,0.0,0.1,0.0,-2.45
420000.0,0.0673,832065.062,0.9,0.0,0.1,0.0,-2.06
430000.0,0.0113,19326.5508,0.9,0.0,0.1,0.0,-0.3
430000.0,0.0125,23997.2207,0.9,0.0,0.1,0.0,-0.08
430000.0,0.014,30155.1094,0.9,0.0,0.1,0.0,-0.49
430000.0,0.0158,38473.4102,0.9,0.0,0.1,0.0,-0.68
430000.0,0.0177,48287.5391,0.9,0.0,0.1,0.0,-0.32
430000.0,0.0199,60512.6289,0.9,0.0,0.1,0.0,0.7
430000.0,0.022,75340.7734,0.9,0.0,0.1,0.0,0.37
430000.0,0.0246,99665.5,0.9,0.0,0.1,0.0,-1.59
430000.0,0.0276,127010.531,0.9,0.0,0.1,0.0,-1.36
430000.0,0.031,160237.297,0.9,0.0,0.1,0.0,-0.53
430000.0,0.0347,202298.094,0.9,0.0,0.1,0.0,-0.56
430000.0,0.039,255942.844,0.9,0.0,0.1,0.0,-0.02
430000.0,0.0434,320946.188,0.9,0.0,0.1,0.0,0.2
430000.0,0.049,429648.844,0.9,0.0,0.1,0.0,-1.02
430000.0,0.0545,540879.812,0.9,0.0,0.1,0.0,0.07
430000.0,0.0614,705944.062,0.9,0.0,0.1,0.0,-0.88
430000.0,0.0687,903719.438,0.9,0.0,0.1,0.0,-0.97
440000.0,0.0101,16522.7109,0.9,0.0,0.1,0.0,-0.92
440000.0,0.0114,21142.0391,0.9,0.0,0.1,0.0,-0.81
440000.0,0.0128,26763.6602,0.9,0.0,0.1,0.0,-0.51
440000.0,0.0143,33182.3086,0.9,0.0,0.1,0.0,0.02
440000.0,0.0161,42211.4219,0.9,0.0,0.1,0.0,-0.69
440000.0,0.0181,53110.4805,0.9,0.0,0.1,0.0,-0.09
440000.0,0.02,65769.7109,0.9,0.0,0.1,0.0,-0.96
440000.0,0.0226,83342.8516,0.9,0.0,0.1,0.0,1.23
440000.0,0.0252,108756.367,0.9,0.0,0.1,0.0,-0.52
440000.0,0.0282,137498.953,0.9,0.0,0.1,0.0,-0.1
440000.0,0.0316,173598.438,0.9,0.0,0.1,0.0,-0.07
440000.0,0.0356,221772.438,0.9,0.0,0.1,0.0,0.11
440000.0,0.0397,280020.688,0.9,0.0,0.1,0.0,-1.1
440000.0,0.0442,348237.625,0.9,0.0,0.1,0.0,1.01
440000.0,0.0498,469407.531,0.9,0.0,0.1,0.0,-1.24
440000.0,0.0561,601127.375,0.9,0.0,0.1,0.0,0.21
440000.0,0.0625,759938.062,0.9,0.0,0.1,0.0,0.18
440000.0,0.0698,972489.5,0.9,0.0,0.1,0.0,-0.22
450000.0,0.0104,17397.0195,0.9,0.0,0.1,0.0,5.49
450000.0,0.0116,21810.2207,0.9,0.0,0.1,0.0,4.24
450000.0,0.0131,27875.0508,0.9,0.0,0.1,0.0,4.11
450000.0,0.0146,35041.25,0.9,0.0,0.1,0.0,4.07
450000.0,0.0164,43945.2,0.9,0.0,0.1,0.0,3.63
450000.0,0.0184,55142.4883,0.9,0.0,0.1,0.0,4.43
450000.0,0.0203,68410.0078,0.9,0.0,0.1,0.0,2.93
450000.0,0.0229,86966.9,0.9,0.0,0.1,0.0,5.8
450000.0,0.0258,115673.43,0.9,0.0,0.1,0.0,3.54
450000.0,0.0288,145898.453,0.9,0.0,0.1,0.0,3.54
450000.0,0.0323,184132.734,0.9,0.0,0.1,0.0,3.78
450000.0,0.0362,231519.344,0.9,0.0,0.1,0.0,4.39
450000.0,0.0404,293223.125,0.9,0.0,0.1,0.0,3.37
450000.0,0.0453,368448.125,0.9,0.0,0.1,0.0,6.05
450000.0,0.0505,484742.25,0.9,0.0,0.1,0.0,3.53
450000.0,0.0571,633602.312,0.9,0.0,0.1,0.0,3.97
450000.0,0.064,812595.438,0.9,0.0,0.1,0.0,3.64
460000.0,0.011,22548.5508,0.9,0.0,0.1,0.0,-5.56
460000.0,0.0123,28383.3398,0.9,0.0,0.1,0.0,-5.23
460000.0,0.0138,35437.7,0.9,0.0,0.1,0.0,-4.83
460000.0,0.0155,44743.4297,0.9,0.0,0.1,0.0,-5.0
460000.0,0.0174,56204.3516,0.9,0.0,0.1,0.0,-4.74
460000.0,0.0193,69200.6328,0.9,0.0,0.1,0.0,-4.94
460000.0,0.0218,88585.1406,0.9,0.0,0.1,0.0,-3.89
460000.0,0.0242,116432.156,0.9,0.0,0.1,0.0,-6.79
460000.0,0.0271,146528.625,0.9,0.0,0.1,0.0,-4.71
460000.0,0.0305,184176.625,0.9,0.0,0.1,0.0,-3.86
460000.0,0.0343,232851.234,0.9,0.0,0.1,0.0,-3.73
460000.0,0.0382,292860.969,0.9,0.0,0.1,0.0,-4.18
460000.0,0.0427,362946.062,0.9,0.0,0.1,0.0,-2.21
460000.0,0.0479,495438.312,0.9,0.0,0.1,0.0,-6.45
460000.0,0.054,636353.25,0.9,0.0,0.1,0.0,-4.31
460000.0,0.0601,801108.062,0.9,0.0,0.1,0.0,-4.41
470000.0,0.01,18584.4492,0.9,0.0,0.1,0.0,-0.25
470000.0,0.0112,23414.4199,0.9,0.0,0.1,0.0,-0.88
470000.0,0.0125,29504.0293,0.9,0.0,0.1,0.0,-1.02
470000.0,0.014,37008.5117,0.9,0.0,0.1,0.0,-1.14
470000.0,0.0158,46543.3516,0.9,0.0,0.1,0.0,-0.55
470000.0,0.0176,57994.7109,0.9,0.0,0.1,0.0,-0.16
470000.0,0.0196,71598.0234,0.9,0.0,0.1,0.0,-0.31
470000.0,0.0221,91371.4219,0.9,0.0,0.1,0.0,0.92
470000.0,0.0247,123065.992,0.9,0.0,0.1,0.0,-2.73
470000.0,0.0278,154781.328,0.9,0.0,0.1,0.0,-0.76
470000.0,0.0311,194313.047,0.9,0.0,0.1,0.0,-0.48
470000.0,0.0348,242756.25,0.9,0.0,0.1,0.0,0.1
470000.0,0.0388,305270.906,0.9,0.0,0.1,0.0,-0.51
470000.0,0.0436,384463.094,0.9,0.0,0.1,0.0,1.5
470000.0,0.0486,511824.312,0.9,0.0,0.1,0.0,-1.74
470000.0,0.0549,667505.438,0.9,0.0,0.1,0.0,-0.8
470000.0,0.0615,853805.312,0.9,0.0,0.1,0.0,-1.41
480000.0,0.0101,19682.0293,0.9,0.0,0.1,0.0,1.78
480000.0,0.0114,25139.7305,0.9,0.0,0.1,0.0,1.6
480000.0,0.0127,31135.9,0.9,0.0,0.1,0.0,1.75
480000.0,0.0143,39054.7891,0.9,0.0,0.1,0.0,2.35
480000.0,0.0161,49211.4492,0.9,0.0,0.1,0.0,2.22
480000.0,0.018,61735.0391,0.9,0.0,0.1,0.0,2.6
480000.0,0.02,76203.6719,0.9,0.0,0.1,0.0,2.23
480000.0,0.0224,95314.6328,0.9,0.0,0.1,0.0,4.95
480000.0,0.0251,128942.812,0.9,0.0,0.1,0.0,0.76
480000.0,0.0282,162786.047,0.9,0.0,0.1,0.0,1.76
480000.0,0.0316,204345.484,0.9,0.0,0.1,0.0,2.26
480000.0,0.0355,258629.641,0.9,0.0,0.1,0.0,2.24
480000.0,0.0394,320097.188,0.9,0.0,0.1,0.0,2.27
480000.0,0.0446,416297.219,0.9,0.0,0.1,0.0,3.14
480000.0,0.0498,548443.312,0.9,0.0,0.1,0.0,1.53
480000.0,0.0555,699034.5,0.9,0.0,0.1,0.0,1.23
480000.0,0.0624,898466.812,0.9,0.0,0.1,0.0,1.0
490000.0,0.0103,21178.9199,0.9,0.0,0.1,0.0,4.09
490000.0,0.0116,26515.0508,0.9,0.0,0.1,0.0,3.8
490000.0,0.013,33547.6914,0.9,0.0,0.1,0.0,4.0
490000.0,0.0146,42406.5781,0.9,0.0,0.1,0.0,3.54
490000.0,0.0164,52485.5,0.9,0.0,0.1,0.0,4.63
490000.0,0.0181,64615.3789,0.9,0.0,0.1,0.0,4.29
490000.0,0.0204,82657.8906,0.9,0.0,0.1,0.0,3.75
490000.0,0.0229,103001.094,0.9,0.0,0.1,0.0,7.52
490000.0,0.0256,138075.688,0.9,0.0,0.1,0.0,3.4
490000.0,0.0287,172680.547,0.9,0.0,0.1,0.0,4.57
490000.0,0.0323,219746.844,0.9,0.0,0.1,0.0,4.49
490000.0,0.036,276234.281,0.9,0.0,0.1,0.0,3.46
490000.0,0.0402,339773.969,0.9,0.0,0.1,0.0,5.68
490000.0,0.0451,434177.938,0.9,0.0,0.1,0.0,7.01
490000.0,0.0509,591006.562,0.9,0.0,0.1,0.0,4.25
490000.0,0.0568,750255.812,0.9,0.0,0.1,0.0,4.58
490000.0,0.0635,952030.188,0.9,0.0,0.1,0.0,3.99
500000.0,0.0108,25603.6191,0.9,0.0,0.1,0.0,-2.79
500000.0,0.0121,32348.3691,0.9,0.0,0.1,0.0,-2.58
500000.0,0.0136,40594.1406,0.9,0.0,0.1,0.0,-2.13
500000.0,0.0153,50465.0,0.9,0.0,0.1,0.0,-0.99
500000.0,0.017,63016.3,0.9,0.0,0.1,0.0,-1.97
500000.0,0.019,78169.7578,0.9,0.0,0.1,0.0,-1.41
500000.0,0.0213,98207.4219,0.9,0.0,0.1,0.0,-0.2
500000.0,0.024,133516.516,0.9,0.0,0.1,0.0,-4.62
500000.0,0.0268,166562.062,0.9,0.0,0.1,0.0,-1.86
500000.0,0.0301,209122.531,0.9,0.0,0.1,0.0,-1.06
500000.0,0.0336,261135.453,0.9,0.0,0.1,0.0,-0.92
500000.0,0.0376,329315.469,0.9,0.0,0.1,0.0,-1.37
500000.0,0.0425,418087.375,0.9,0.0,0.1,0.0,0.72
500000.0,0.0474,563175.938,0.9,0.0,0.1,0.0,-4.26
500000.0,0.0531,723085.312,0.9,0.0,0.1,0.0,-2.82
