Repository: junyunPE/knowledge-aware-ANN-for-planar-magnetic-loss-modeling

# knowledge-aware-ANN-for-planar-winding-loss
A modeling tool for accurate and fast planar magnetic loss by Junyun Deng in University of Twente

File: Magnetic simulation/python/core loss/data/N87/N87-Triangular(D=0.1).csv
Frequency,Flux_Density,Power_Loss,Duty_1,Duty_2,Duty_3,Duty_4,Outlier_Factor
50000.0,0.0267,3390.03,0.1,0.0,0.9,0.0,-12.38
50000.0,0.0302,3955.81,0.1,0.0,0.9,0.0,10.18
50000.0,0.0338,5494.28,0.1,0.0,0.9,0.0,-0.48
50000.0,0.0382,7832.16,0.1,0.0,0.9,0.0,-2.72
50000.0,0.0426,10250.21,0.1,0.0,0.9,0.0,-0.62
50000.0,0.048,13571.3496,0.1,0.0,0.9,0.0,1.28
50000.0,0.0534,17819.3496,0.1,0.0,0.9,0.0,0.69
50000.0,0.0602,24514.1797,0.1,0.0,0.9,0.0,-2.27
50000.0,0.0674,31404.0898,0.1,0.0,0.9,0.0,3.47
50000.0,0.0754,43351.9219,0.1,0.0,0.9,0.0,-3.84
50000.0,0.084,54754.6094,0.1,0.0,0.9,0.0,1.65
50000.0,0.0948,73870.4219,0.1,0.0,0.9,0.0,-0.84
50000.0,0.106,95705.3438,0.1,0.0,0.9,0.0,0.92
50000.0,0.1188,126489.078,0.1,0.0,0.9,0.0,1.16
50000.0,0.1318,166798.781,0.1,0.0,0.9,0.0,-2.04
50000.0,0.1482,218933.812,0.1,0.0,0.9,0.0,-0.1
50000.0,0.1657,283632.938,0.1,0.0,0.9,0.0,-1.02
50000.0,0.1858,363803.281,0.1,0.0,0.9,0.0,0.31
50000.0,0.2084,470792.688,0.1,0.0,0.9,0.0,-1.14
50000.0,0.2342,597956.438,0.1,0.0,0.9,0.0,1.22
50000.0,0.2605,762249.438,0.1,0.0,0.9,0.0,-1.77
50000.0,0.2919,946816.0,0.1,0.0,0.9,0.0,2.13
60000.0,0.0222,2698.22,0.1,0.0,0.9,0.0,-11.47
60000.0,0.0267,4227.92,0.1,0.0,0.9,0.0,-2.74
60000.0,0.0304,5613.85,0.1,0.0,0.9,0.0,-0.62
60000.0,0.0338,7082.77,0.1,0.0,0.9,0.0,2.1
60000.0,0.0374,9349.99,0.1,0.0,0.9,0.0,-1.86
60000.0,0.0428,12865.1,0.1,0.0,0.9,0.0,1.92
60000.0,0.0479,17414.3691,0.1,0.0,0.9,0.0,1.78
60000.0,0.0531,24180.2891,0.1,0.0,0.9,0.0,-5.51
60000.0,0.0599,31509.7,0.1,0.0,0.9,0.0,-0.88
60000.0,0.0667,39771.0391,0.1,0.0,0.9,0.0,1.34
60000.0,0.0749,53686.2188,0.1,0.0,0.9,0.0,-1.55
60000.0,0.0838,69898.1719,0.1,0.0,0.9,0.0,0.49
60000.0,0.0943,93637.9219,0.1,0.0,0.9,0.0,0.93
60000.0,0.1047,124768.609,0.1,0.0,0.9,0.0,-3.63
60000.0,0.118,161189.25,0.1,0.0,0.9,0.0,-0.25
60000.0,0.1309,203074.906,0.1,0.0,0.9,0.0,1.65
60000.0,0.1473,276632.531,0.1,0.0,0.9,0.0,-3.06
60000.0,0.1656,351336.438,0.1,0.0,0.9,0.0,1.37
60000.0,0.1857,458329.906,0.1,0.0,0.9,0.0,-0.08
60000.0,0.2067,586285.0,0.1,0.0,0.9,0.0,-1.12
60000.0,0.2306,734854.812,0.1,0.0,0.9,0.0,1.49
60000.0,0.2605,976232.25,0.1,0.0,0.9,0.0,-1.88
60000.0,0.2924,1215853.75,0.1,0.0,0.9,0.0,2.55
70000.0,0.0189,2125.36,0.1,0.0,0.9,0.0,-7.14
70000.0,0.0215,2485.43,0.1,0.0,0.9,0.0,10.91
70000.0,0.024,3492.86,0.1,0.0,0.9,0.0,3.05
70000.0,0.0272,5226.25,0.1,0.0,0.9,0.0,-2.01
70000.0,0.0303,6861.7,0.1,0.0,0.9,0.0,-0.99
70000.0,0.0342,9190.41,0.1,0.0,0.9,0.0,-1.14
70000.0,0.038,11628.8496,0.1,0.0,0.9,0.0,1.74
70000.0,0.0423,15620.6,0.1,0.0,0.9,0.0,-2.08
70000.0,0.0475,20764.5293,0.1,0.0,0.9,0.0,1.68
70000.0,0.0537,29082.1191,0.1,0.0,0.9,0.0,-1.12
70000.0,0.0598,37287.25,0.1,0.0,0.9,0.0,0.89
70000.0,0.0668,47710.1094,0.1,0.0,0.9,0.0,2.99
70000.0,0.075,64479.8789,0.1,0.0,0.9,0.0,0.09
70000.0,0.0843,85956.5234,0.1,0.0,0.9,0.0,0.65
70000.0,0.0935,112514.43,0.1,0.0,0.9,0.0,-0.78
70000.0,0.1051,147970.844,0.1,0.0,0.9,0.0,0.19
70000.0,0.1174,189134.328,0.1,0.0,0.9,0.0,2.06
70000.0,0.1318,249905.844,0.1,0.0,0.9,0.0,1.23
70000.0,0.1475,328855.375,0.1,0.0,0.9,0.0,0.5
70000.0,0.1659,425792.031,0.1,0.0,0.9,0.0,2.13
70000.0,0.1846,555272.438,0.1,0.0,0.9,0.0,-1.44
70000.0,0.2064,702036.125,0.1,0.0,0.9,0.0,1.13
70000.0,0.232,927501.75,0.1,0.0,0.9,0.0,-1.06
70000.0,0.2609,1192942.0,0.1,0.0,0.9,0.0,0.33
70000.0,0.2895,1499796.38,0.1,0.0,0.9,0.0,-1.47
80000.0,0.0166,1807.63,0.1,0.0,0.9,0.0,-4.47
80000.0,0.0194,2505.17,0.1,0.0,0.9,0.0,-4.45
80000.0,0.0216,2917.64,0.1,0.0,0.9,0.0,9.03
80000.0,0.024,4220.78,0.1,0.0,0.9,0.0,-0.61
80000.0,0.027,6101.18,0.1,0.0,0.9,0.0,-2.43
80000.0,0.0302,8048.29,0.1,0.0,0.9,0.0,-0.43
80000.0,0.0336,10497.5098,0.1,0.0,0.9,0.0,-1.42
80000.0,0.0381,13796.8203,0.1,0.0,0.9,0.0,1.23
80000.0,0.0424,17904.6504,0.1,0.0,0.9,0.0,4.32
80000.0,0.0474,25109.3301,0.1,0.0,0.9,0.0,-1.44
80000.0,0.0534,33899.9219,0.1,0.0,0.9,0.0,0.23
80000.0,0.0596,45166.2695,0.1,0.0,0.9,0.0,-1.34
80000.0,0.067,60329.0703,0.1,0.0,0.9,0.0,-2.95
80000.0,0.0743,74888.9,0.1,0.0,0.9,0.0,1.4
80000.0,0.0834,99366.4766,0.1,0.0,0.9,0.0,1.62
80000.0,0.0936,135447.875,0.1,0.0,0.9,0.0,-1.86
80000.0,0.1047,173979.969,0.1,0.0,0.9,0.0,1.01
80000.0,0.1173,232786.016,0.1,0.0,0.9,0.0,-1.8
80000.0,0.132,305346.594,0.1,0.0,0.9,0.0,0.95
80000.0,0.1476,409263.062,0.1,0.0,0.9,0.0,-2.39
80000.0,0.1645,512599.875,0.1,0.0,0.9,0.0,0.23
80000.0,0.1844,660929.188,0.1,0.0,0.9,0.0,-0.85
80000.0,0.2066,825934.25,0.1,0.0,0.9,0.0,3.3
80000.0,0.2323,1115409.5,0.1,0.0,0.9,0.0,-1.1
80000.0,0.2598,1423388.75,0.1,0.0,0.9,0.0,0.06
90000.0,0.0152,1538.43,0.1,0.0,0.9,0.0,1.43
90000.0,0.0172,2163.0,0.1,0.0,0.9,0.0,-4.6
90000.0,0.0191,2419.07,0.1,0.0,0.9,0.0,13.23
90000.0,0.0215,3570.23,0.1,0.0,0.9,0.0,2.71
90000.0,0.024,5160.48,0.1,0.0,0.9,0.0,-2.95
90000.0,0.0268,6949.8,0.1,0.0,0.9,0.0,-1.31
90000.0,0.0304,9240.45,0.1,0.0,0.9,0.0,1.86
90000.0,0.0337,12151.79,0.1,0.0,0.9,0.0,-0.77
90000.0,0.0376,15421.7695,0.1,0.0,0.9,0.0,3.77
90000.0,0.0424,22270.4902,0.1,0.0,0.9,0.0,-2.66
90000.0,0.0473,29402.4902,0.1,0.0,0.9,0.0,-0.67
90000.0,0.0533,39415.0,0.1,0.0,0.9,0.0,0.01
90000.0,0.0596,52478.9297,0.1,0.0,0.9,0.0,-1.22
90000.0,0.0662,65975.6719,0.1,0.0,0.9,0.0,2.1
90000.0,0.074,88355.1875,0.1,0.0,0.9,0.0,0.15
90000.0,0.0836,120955.859,0.1,0.0,0.9,0.0,-1.37
90000.0,0.0934,155615.391,0.1,0.0,0.9,0.0,0.7
90000.0,0.1048,203175.75,0.1,0.0,0.9,0.0,1.88
90000.0,0.1176,269794.75,0.1,0.0,0.9,0.0,1.6
90000.0,0.1316,363959.875,0.1,0.0,0.9,0.0,-1.32
90000.0,0.1466,478540.5,0.1,0.0,0.9,0.0,-3.48
90000.0,0.1647,609116.0,0.1,0.0,0.9,0.0,-0.95
90000.0,0.1844,767038.0,0.1,0.0,0.9,0.0,1.39
90000.0,0.2072,1009964.38,0.1,0.0,0.9,0.0,-0.75
90000.0,0.2315,1304555.5,0.1,0.0,0.9,0.0,-0.59
100000.0,0.0138,1373.82,0.1,0.0,0.9,0.0,-1.02
100000.0,0.0151,1697.67,0.1,0.0,0.9,0.0,1.61
100000.0,0.0174,2233.55,0.1,0.0,0.9,0.0,12.51
100000.0,0.0191,3150.87,0.1,0.0,0.9,0.0,-1.32
100000.0,0.0218,4608.99,0.1,0.0,0.9,0.0,-3.23
100000.0,0.0243,6156.75,0.1,0.0,0.9,0.0,-1.48
100000.0,0.0271,8055.31,0.1,0.0,0.9,0.0,1.46
100000.0,0.0304,10778.9,0.1,0.0,0.9,0.0,0.85
100000.0,0.0342,14116.46,0.1,0.0,0.9,0.0,3.97
100000.0,0.0381,19238.4609,0.1,0.0,0.9,0.0,-0.42
100000.0,0.0425,25779.0703,0.1,0.0,0.9,0.0,-1.02
100000.0,0.0478,34886.5391,0.1,0.0,0.9,0.0,-0.53
100000.0,0.0538,46374.1797,0.1,0.0,0.9,0.0,0.65
100000.0,0.0603,60467.9492,0.1,0.0,0.9,0.0,2.69
100000.0,0.0669,78618.5,0.1,0.0,0.9,0.0,1.62
100000.0,0.0751,107603.273,0.1,0.0,0.9,0.0,-1.23
100000.0,0.0841,142340.312,0.1,0.0,0.9,0.0,-0.92
100000.0,0.0944,186675.953,0.1,0.0,0.9,0.0,-0.26
100000.0,0.1057,247566.297,0.1,0.0,0.9,0.0,-1.1
100000.0,0.1186,325774.688,0.1,0.0,0.9,0.0,-0.02
100000.0,0.1319,417916.375,0.1,0.0,0.9,0.0,-0.12
100000.0,0.1479,528667.688,0.1,0.0,0.9,0.0,3.73
100000.0,0.1656,698316.25,0.1,0.0,0.9,0.0,1.35
100000.0,0.1865,934232.188,0.1,0.0,0.9,0.0,-1.66
100000.0,0.2087,1176466.75,0.1,0.0,0.9,0.0,1.37
110000.0,0.0136,1486.82,0.1,0.0,0.9,0.0,3.69
110000.0,0.0153,1891.65,0.1,0.0,0.9,0.0,8.18
110000.0,0.0171,2994.1,0.1,0.0,0.9,0.0,-12.2
110000.0,0.0193,3964.02,0.1,0.0,0.9,0.0,-7.42
110000.0,0.0213,4857.98,0.1,0.0,0.9,0.0,1.11
110000.0,0.0241,6820.24,0.1,0.0,0.9,0.0,-0.21
110000.0,0.0268,9111.51,0.1,0.0,0.9,0.0,0.38
110000.0,0.0299,12187.3896,0.1,0.0,0.9,0.0,-1.57
110000.0,0.0338,17039.3496,0.1,0.0,0.9,0.0,-5.04
110000.0,0.038,22053.2402,0.1,0.0,0.9,0.0,-1.17
110000.0,0.0423,28184.4805,0.1,0.0,0.9,0.0,2.41
110000.0,0.0476,39053.6797,0.1,0.0,0.9,0.0,-0.44
110000.0,0.0531,52156.9883,0.1,0.0,0.9,0.0,-0.46
110000.0,0.0589,68529.3828,0.1,0.0,0.9,0.0,-2.51
110000.0,0.0666,91810.75,0.1,0.0,0.9,0.0,-1.22
110000.0,0.0743,118600.57,0.1,0.0,0.9,0.0,1.2
110000.0,0.0832,155477.062,0.1,0.0,0.9,0.0,2.09
110000.0,0.0935,207643.844,0.1,0.0,0.9,0.0,0.9
110000.0,0.1049,273115.781,0.1,0.0,0.9,0.0,2.69
110000.0,0.117,377313.219,0.1,0.0,0.9,0.0,-4.44
110000.0,0.1304,454376.594,0.1,0.0,0.9,0.0,3.91
110000.0,0.147,614658.938,0.1,0.0,0.9,0.0,-0.36
110000.0,0.1655,817004.938,0.1,0.0,0.9,0.0,-1.38
110000.0,0.1844,1027441.25,0.1,0.0,0.9,0.0,1.83
120000.0,0.0121,1191.87,0.1,0.0,0.9,0.0,15.51
120000.0,0.0136,1849.17,0.1,0.0,0.9,0.0,-5.63
120000.0,0.0151,2289.67,0.1,0.0,0.9,0.0,-0.84
120000.0,0.0168,2781.29,0.1,0.0,0.9,0.0,10.05
120000.0,0.0189,3810.45,0.1,0.0,0.9,0.0,9.39
120000.0,0.0211,5175.15,0.1,0.0,0.9,0.0,5.93
120000.0,0.0239,7338.04,0.1,0.0,0.9,0.0,4.99
120000.0,0.0266,10653.6797,0.1,0.0,0.9,0.0,-4.74
120000.0,0.03,13588.75,0.1,0.0,0.9,0.0,2.84
120000.0,0.0333,17418.8398,0.1,0.0,0.9,0.0,5.06
120000.0,0.0374,23544.5195,0.1,0.0,0.9,0.0,2.8
120000.0,0.0422,31680.6,0.1,0.0,0.9,0.0,3.08
120000.0,0.0474,42481.9219,0.1,0.0,0.9,0.0,4.02
120000.0,0.0526,58877.7,0.1,0.0,0.9,0.0,-2.68
120000.0,0.0592,75883.2578,0.1,0.0,0.9,0.0,3.01
120000.0,0.0657,99452.4922,0.1,0.0,0.9,0.0,2.08
120000.0,0.0738,136422.453,0.1,0.0,0.9,0.0,-1.22
120000.0,0.0827,179578.156,0.1,0.0,0.9,0.0,-0.72
120000.0,0.0931,235143.203,0.1,0.0,0.9,0.0,0.83
120000.0,0.1037,311904.812,0.1,0.0,0.9,0.0,-1.22
120000.0,0.1158,403172.938,0.1,0.0,0.9,0.0,0.83
120000.0,0.1307,552332.562,0.1,0.0,0.9,0.0,-3.6
120000.0,0.1468,697751.312,0.1,0.0,0.9,0.0,0.56
120000.0,0.163,891519.5,0.1,0.0,0.9,0.0,0.21
130000.0,0.0108,1144.81,0.1,0.0,0.9,0.0,5.3
130000.0,0.0122,1739.95,0.1,0.0,0.9,0.0,-9.05
130000.0,0.0136,2009.52,0.1,0.0,0.9,0.0,6.05
130000.0,0.0152,2618.01,0.1,0.0,0.9,0.0,4.74
130000.0,0.0169,3681.06,0.1,0.0,0.9,0.0,-5.2
130000.0,0.0191,4891.12,0.1,0.0,0.9,0.0,-1.3
130000.0,0.0213,6355.05,0.1,0.0,0.9,0.0,1.59
130000.0,0.024,9145.32,0.1,0.0,0.9,0.0,-3.19
130000.0,0.0269,11561.6602,0.1,0.0,0.9,0.0,5.48
130000.0,0.0298,15501.4805,0.1,0.0,0.9,0.0,1.04
130000.0,0.0337,21843.7402,0.1,0.0,0.9,0.0,-3.76
130000.0,0.0377,27997.1797,0.1,0.0,0.9,0.0,0.56
130000.0,0.0423,37923.6797,0.1,0.0,0.9,0.0,-1.02
130000.0,0.0472,50084.4883,0.1,0.0,0.9,0.0,-0.66
130000.0,0.0527,63902.4219,0.1,0.0,0.9,0.0,4.11
130000.0,0.059,88167.8516,0.1,0.0,0.9,0.0,-0.91
130000.0,0.0662,118676.367,0.1,0.0,0.9,0.0,-2.1
130000.0,0.0743,156395.156,0.1,0.0,0.9,0.0,-0.27
130000.0,0.0834,209961.297,0.1,0.0,0.9,0.0,-1.55
130000.0,0.0931,265381.0,0.1,0.0,0.9,0.0,1.81
130000.0,0.1039,353107.875,0.1,0.0,0.9,0.0,-0.51
130000.0,0.1169,470005.281,0.1,0.0,0.9,0.0,-0.33
130000.0,0.131,597931.188,0.1,0.0,0.9,0.0,2.36
130000.0,0.1466,793667.188,0.1,0.0,0.9,0.0,-1.3
140000.0,0.0106,1247.05,0.1,0.0,0.9,0.0,7.35
140000.0,0.0119,1762.93,0.1,0.0,0.9,0.0,-0.38
140000.0,0.0135,2576.1,0.1,0.0,0.9,0.0,-8.36
140000.0,0.015,3193.76,0.1,0.0,0.9,0.0,-4.52
140000.0,0.0169,4172.58,0.1,0.0,0.9,0.0,-1.6
140000.0,0.0191,5806.38,0.1,0.0,0.9,0.0,-4.59
140000.0,0.0211,7062.59,0.1,0.0,0.9,0.0,3.43
140000.0,0.0238,10148.9902,0.1,0.0,0.9,0.0,-1.25
140000.0,0.0268,14429.5303,0.1,0.0,0.9,0.0,-6.56
140000.0,0.0299,18024.8691,0.1,0.0,0.9,0.0,-1.2
140000.0,0.0335,24117.4,0.1,0.0,0.9,0.0,-1.2
140000.0,0.0377,32253.2598,0.1,0.0,0.9,0.0,-1.5
140000.0,0.042,42196.9414,0.1,0.0,0.9,0.0,0.36
140000.0,0.0467,56546.2188,0.1,0.0,0.9,0.0,-3.0
140000.0,0.0526,76026.9922,0.1,0.0,0.9,0.0,-2.85
140000.0,0.0587,98260.7,0.1,0.0,0.9,0.0,-0.96
140000.0,0.0658,127424.047,0.1,0.0,0.9,0.0,1.93
140000.0,0.0739,172981.906,0.1,0.0,0.9,0.0,-0.06
140000.0,0.0829,227650.734,0.1,0.0,0.9,0.0,1.06
140000.0,0.0924,304431.875,0.1,0.0,0.9,0.0,-2.55
140000.0,0.1029,381642.438,0.1,0.0,0.9,0.0,1.36
140000.0,0.116,523762.5,0.1,0.0,0.9,0.0,-2.47
140000.0,0.1307,681032.062,0.1,0.0,0.9,0.0,-1.04
140000.0,0.1455,856437.5,0.1,0.0,0.9,0.0,1.52
150000.0,0.0109,1738.65,0.1,0.0,0.9,0.0,-8.16
150000.0,0.0121,2206.01,0.1,0.0,0.9,0.0,-4.11
150000.0,0.0135,2578.28,0.1,0.0,0.9,0.0,8.44
150000.0,0.0152,3475.52,0.1,0.0,0.9,0.0,7.07
150000.0,0.017,4582.4,0.1,0.0,0.9,0.0,5.89
150000.0,0.0191,6133.53,0.1,0.0,0.9,0.0,6.16
150000.0,0.0214,9101.34,0.1,0.0,0.9,0.0,-6.59
150000.0,0.0241,11805.7598,0.1,0.0,0.9,0.0,0.22
150000.0,0.0268,14889.6396,0.1,0.0,0.9,0.0,4.82
150000.0,0.0301,19986.8809,0.1,0.0,0.9,0.0,3.09
150000.0,0.0338,26845.5898,0.1,0.0,0.9,0.0,2.37
150000.0,0.0378,35129.1,0.1,0.0,0.9,0.0,4.16
150000.0,0.0421,49283.75,0.1,0.0,0.9,0.0,-3.56
150000.0,0.0473,62903.7305,0.1,0.0,0.9,0.0,2.44
150000.0,0.0527,82586.0625,0.1,0.0,0.9,0.0,1.58
150000.0,0.0592,111665.328,0.1,0.0,0.9,0.0,-0.04
150000.0,0.0663,147483.938,0.1,0.0,0.9,0.0,0.0
150000.0,0.0745,195954.016,0.1,0.0,0.9,0.0,0.47
150000.0,0.0832,260357.797,0.1,0.0,0.9,0.0,-0.72
150000.0,0.0926,330244.438,0.1,0.0,0.9,0.0,1.54
150000.0,0.1048,450673.188,0.1,0.0,0.9,0.0,-0.62
150000.0,0.1174,578665.562,0.1,0.0,0.9,0.0,1.79
150000.0,0.1305,741105.375,0.1,0.0,0.9,0.0,1.16
160000.0,0.0108,1649.03,0.1,0.0,0.9,0.0,14.12
160000.0,0.0121,2326.78,0.1,0.0,0.9,0.0,5.39
160000.0,0.0135,3293.35,0.1,0.0,0.9,0.0,-5.18
160000.0,0.0152,4333.96,0.1,0.0,0.9,0.0,-5.07
160000.0,0.0171,5663.0,0.1,0.0,0.9,0.0,-1.35
160000.0,0.0193,7556.38,0.1,0.0,0.9,0.0,0.57
160000.0,0.0215,9411.2,0.1,0.0,0.9,0.0,6.38
160000.0,0.024,13197.7695,0.1,0.0,0.9,0.0,-0.45
160000.0,0.0269,17801.1191,0.1,0.0,0.9,0.0,-2.48
160000.0,0.0302,23553.0,0.1,0.0,0.9,0.0,-1.31
160000.0,0.0338,31231.5391,0.1,0.0,0.9,0.0,-1.5
160000.0,0.0375,39340.8516,0.1,0.0,0.9,0.0,1.89
160000.0,0.0421,52557.2305,0.1,0.0,0.9,0.0,1.75
160000.0,0.0472,71714.7578,0.1,0.0,0.9,0.0,-1.26
160000.0,0.053,94615.3,0.1,0.0,0.9,0.0,-0.62
160000.0,0.0594,124792.148,0.1,0.0,0.9,0.0,0.4
160000.0,0.0667,166590.688,0.1,0.0,0.9,0.0,-0.12
160000.0,0.0737,209698.297,0.1,0.0,0.9,0.0,2.04
160000.0,0.0831,291680.875,0.1,0.0,0.9,0.0,-2.24
160000.0,0.0934,372196.312,0.1,0.0,0.9,0.0,1.76
160000.0,0.1044,492118.094,0.1,0.0,0.9,0.0,-0.42
160000.0,0.1173,653013.812,0.1,0.0,0.9,0.0,-0.54
160000.0,0.1315,846050.25,0.1,0.0,0.9,0.0,3.16
170000.0,0.0109,2319.73,0.1,0.0,0.9,0.0,-6.2
170000.0,0.0121,2675.14,0.1,0.0,0.9,0.0,4.87
170000.0,0.0135,3387.27,0.1,0.0,0.9,0.0,7.91
170000.0,0.0153,4655.03,0.1,0.0,0.9,0.0,5.04
170000.0,0.0171,6271.3,0.1,0.0,0.9,0.0,1.57
170000.0,0.0191,8786.59,0.1,0.0,0.9,0.0,-5.29
170000.0,0.0214,11227.04,0.1,0.0,0.9,0.0,-0.38
170000.0,0.0239,14222.1904,0.1,0.0,0.9,0.0,3.15
170000.0,0.0267,18905.0605,0.1,0.0,0.9,0.0,2.13
170000.0,0.0301,25322.9199,0.1,0.0,0.9,0.0,2.4
170000.0,0.0337,34127.0391,0.1,0.0,0.9,0.0,0.86
170000.0,0.0374,45368.7695,0.1,0.0,0.9,0.0,-2.65
170000.0,0.0419,58950.2695,0.1,0.0,0.9,0.0,-0.18
170000.0,0.0468,76173.1875,0.1,0.0,0.9,0.0,1.51
170000.0,0.0525,102193.406,0.1,0.0,0.9,0.0,0.12
170000.0,0.059,136044.703,0.1,0.0,0.9,0.0,0.01
170000.0,0.0662,181416.125,0.1,0.0,0.9,0.0,-0.01
170000.0,0.0741,242773.859,0.1,0.0,0.9,0.0,-1.38
170000.0,0.0824,310872.219,0.1,0.0,0.9,0.0,-0.15
170000.0,0.0931,420414.719,0.1,0.0,0.9,0.0,-1.98
170000.0,0.1043,539506.938,0.1,0.0,0.9,0.0,0.72
170000.0,0.116,688909.75,0.1,0.0,0.9,0.0,3.06
180000.0,0.0106,2490.68,0.1,0.0,0.9,0.0,-6.45
180000.0,0.012,3351.33,0.1,0.0,0.9,0.0,-7.75
180000.0,0.0135,4300.41,0.1,0.0,0.9,0.0,-6.48
180000.0,0.0149,5472.17,0.1,0.0,0.9,0.0,-5.25
180000.0,0.0168,7014.2,0.1,0.0,0.9,0.0,-0.77
180000.0,0.0187,8905.76,0.1,0.0,0.9,0.0,1.71
180000.0,0.021,12556.2305,0.1,0.0,0.9,0.0,-4.39
180000.0,0.0236,16682.8301,0.1,0.0,0.9,0.0,-4.59
180000.0,0.0264,21486.4805,0.1,0.0,0.9,0.0,-2.69
180000.0,0.0298,29290.1,0.1,0.0,0.9,0.0,-4.07
180000.0,0.0328,36183.1484,0.1,0.0,0.9,0.0,-1.07
180000.0,0.0368,48156.6602,0.1,0.0,0.9,0.0,-1.33
180000.0,0.0414,65432.5312,0.1,0.0,0.9,0.0,-3.25
180000.0,0.0465,85369.9375,0.1,0.0,0.9,0.0,-1.7
180000.0,0.052,111376.711,0.1,0.0,0.9,0.0,-0.67
180000.0,0.0584,148673.625,0.1,0.0,0.9,0.0,-0.96
180000.0,0.0644,189429.938,0.1,0.0,0.9,0.0,-0.83
180000.0,0.0729,263788.094,0.1,0.0,0.9,0.0,-4.11
180000.0,0.0817,332991.0,0.1,0.0,0.9,0.0,0.36
180000.0,0.0915,440541.469,0.1,0.0,0.9,0.0,-0.9
180000.0,0.1029,588940.875,0.1,0.0,0.9,0.0,-1.8
180000.0,0.1151,758038.125,0.1,0.0,0.9,0.0,1.81
190000.0,0.0109,2784.15,0.1,0.0,0.9,0.0,2.93
190000.0,0.012,3317.18,0.1,0.0,0.9,0.0,8.12
190000.0,0.0137,4570.4,0.1,0.0,0.9,0.0,4.76
190000.0,0.0153,6177.04,0.1,0.0,0.9,0.0,1.81
190000.0,0.017,8364.85,0.1,0.0,0.9,0.0,-3.69
190000.0,0.0192,10935.1201,0.1,0.0,0.9,0.0,-1.17
190000.0,0.0214,13616.0703,0.1,0.0,0.9,0.0,3.7
190000.0,0.0239,17995.3301,0.1,0.0,0.9,0.0,2.91
190000.0,0.0269,23911.8,0.1,0.0,0.9,0.0,2.51
190000.0,0.0301,31773.3809,0.1,0.0,0.9,0.0,2.47
190000.0,0.0334,42950.3281,0.1,0.0,0.9,0.0,-2.87
190000.0,0.0376,54313.9,0.1,0.0,0.9,0.0,2.43
190000.0,0.0418,71123.0703,0.1,0.0,0.9,0.0,1.44
190000.0,0.047,94781.9297,0.1,0.0,0.9,0.0,0.88
190000.0,0.0527,125842.891,0.1,0.0,0.9,0.0,0.17
190000.0,0.0591,167098.594,0.1,0.0,0.9,0.0,0.08
190000.0,0.0662,221167.969,0.1,0.0,0.9,0.0,0.8
190000.0,0.0737,284803.625,0.1,0.0,0.9,0.0,1.58
190000.0,0.0832,387985.938,0.1,0.0,0.9,0.0,-1.21
190000.0,0.0931,493653.688,0.1,0.0,0.9,0.0,1.73
190000.0,0.1036,636885.688,0.1,0.0,0.9,0.0,1.4
200000.0,0.0109,3233.06,0.1,0.0,0.9,0.0,-1.37
200000.0,0.0122,4196.8,0.1,0.0,0.9,0.0,-1.43
200000.0,0.0138,5355.39,0.1,0.0,0.9,0.0,2.22
200000.0,0.0153,6896.41,0.1,0.0,0.9,0.0,2.34
200000.0,0.0173,8925.03,0.1,0.0,0.9,0.0,5.96
200000.0,0.0192,11833.4902,0.1,0.0,0.9,0.0,2.63
200000.0,0.0216,16150.3203,0.1,0.0,0.9,0.0,-0.04
200000.0,0.0242,21088.1,0.1,0.0,0.9,0.0,0.21
200000.0,0.0272,27866.2598,0.1,0.0,0.9,0.0,1.05
200000.0,0.0301,35276.2305,0.1,0.0,0.9,0.0,2.11
200000.0,0.0337,46324.6484,0.1,0.0,0.9,0.0,2.35
200000.0,0.0379,61783.1211,0.1,0.0,0.9,0.0,0.9
200000.0,0.0425,81827.2734,0.1,0.0,0.9,0.0,0.86
200000.0,0.0476,107136.703,0.1,0.0,0.9,0.0,1.3
200000.0,0.0533,142546.125,0.1,0.0,0.9,0.0,0.6
200000.0,0.0597,187854.266,0.1,0.0,0.9,0.0,0.93
200000.0,0.0666,249058.234,0.1,0.0,0.9,0.0,-0.87
200000.0,0.0748,318029.656,0.1,0.0,0.9,0.0,3.2
200000.0,0.0837,418392.688,0.1,0.0,0.9,0.0,2.08
200000.0,0.0939,554219.75,0.1,0.0,0.9,0.0,0.95
200000.0,0.1052,729131.75,0.1,0.0,0.9,0.0,0.22
210000.0,0.0107,3406.35,0.1,0.0,0.9,0.0,0.0
210000.0,0.0119,4400.59,0.1,0.0,0.9,0.0,-0.65
210000.0,0.0133,5594.57,0.1,0.0,0.9,0.0,1.89
210000.0,0.0149,7748.98,0.1,0.0,0.9,0.0,-4.02
210000.0,0.0168,9856.44,0.1,0.0,0.9,0.0,-0.25
210000.0,0.0186,12252.2803,0.1,0.0,0.9,0.0,1.85
210000.0,0.021,16805.6699,0.1,0.0,0.9,0.0,-1.42
210000.0,0.0235,22309.6895,0.1,0.0,0.9,0.0,-2.57
210000.0,0.0263,28749.9492,0.1,0.0,0.9,0.0,0.22
210000.0,0.0293,38040.6406,0.1,0.0,0.9,0.0,-2.32
210000.0,0.0328,48963.9688,0.1,0.0,0.9,0.0,-0.67
210000.0,0.0366,63619.9805,0.1,0.0,0.9,0.0,-1.57
210000.0,0.0411,84551.4062,0.1,0.0,0.9,0.0,-1.87
210000.0,0.0461,111922.469,0.1,0.0,0.9,0.0,-2.24
210000.0,0.0517,147851.766,0.1,0.0,0.9,0.0,-1.99
210000.0,0.0576,186863.344,0.1,0.0,0.9,0.0,1.1
210000.0,0.0644,253427.203,0.1,0.0,0.9,0.0,-2.59
210000.0,0.0727,338389.875,0.1,0.0,0.9,0.0,-2.3
210000.0,0.081,431346.438,0.1,0.0,0.9,0.0,-0.43
210000.0,0.0905,569048.75,0.1,0.0,0.9,0.0,-0.94
220000.0,0.0106,3654.46,0.1,0.0,0.9,0.0,3.19
220000.0,0.012,4991.14,0.1,0.0,0.9,0.0,-0.02
220000.0,0.0132,6133.95,0.1,0.0,0.9,0.0,1.66
220000.0,0.0148,8365.03,0.1,0.0,0.9,0.0,-1.94
220000.0,0.0168,11416.4102,0.1,0.0,0.9,0.0,-3.82
220000.0,0.0187,14006.2402,0.1,0.0,0.9,0.0,0.39
220000.0,0.0209,18001.4902,0.1,0.0,0.9,0.0,1.92
220000.0,0.0235,23976.2305,0.1,0.0,0.9,0.0,1.39
220000.0,0.0264,32188.4902,0.1,0.0,0.9,0.0,-0.44
220000.0,0.0292,41586.4492,0.1,0.0,0.9,0.0,-1.84
220000.0,0.0329,54394.1719,0.1,0.0,0.9,0.0,-0.45
220000.0,0.0367,68021.7734,0.1,0.0,0.9,0.0,2.6
220000.0,0.0412,90767.1719,0.1,0.0,0.9,0.0,0.78
220000.0,0.0462,118889.32,0.1,0.0,0.9,0.0,1.65
220000.0,0.0518,158567.141,0.1,0.0,0.9,0.0,0.49
220000.0,0.058,211947.953,0.1,0.0,0.9,0.0,-1.04
220000.0,0.0646,267907.219,0.1,0.0,0.9,0.0,1.54
220000.0,0.0728,366317.094,0.1,0.0,0.9,0.0,-1.45
220000.0,0.0816,475543.469,0.1,0.0,0.9,0.0,0.28
220000.0,0.0909,606674.312,0.1,0.0,0.9,0.0,3.73
230000.0,0.0107,4410.42,0.1,0.0,0.9,0.0,-4.48
230000.0,0.0119,5532.78,0.1,0.0,0.9,0.0,-2.1
230000.0,0.0133,7101.42,0.1,0.0,0.9,0.0,-1.86
230000.0,0.0149,9141.16,0.1,0.0,0.9,0.0,0.51
230000.0,0.0166,12096.5703,0.1,0.0,0.9,0.0,-2.59
230000.0,0.0186,15864.9297,0.1,0.0,0.9,0.0,-3.7
230000.0,0.0209,20695.5508,0.1,0.0,0.9,0.0,-3.12
230000.0,0.0235,27191.5195,0.1,0.0,0.9,0.0,-2.41
230000.0,0.026,33886.5195,0.1,0.0,0.9,0.0,-0.77
230000.0,0.0291,44780.3203,0.1,0.0,0.9,0.0,-1.44
230000.0,0.0326,59415.0781,0.1,0.0,0.9,0.0,-2.71
230000.0,0.0367,76517.0703,0.1,0.0,0.9,0.0,-0.95
230000.0,0.0411,99806.9,0.1,0.0,0.9,0.0,-0.84
230000.0,0.0462,133045.094,0.1,0.0,0.9,0.0,-1.75
230000.0,0.0512,167103.516,0.1,0.0,0.9,0.0,0.52
230000.0,0.0575,229208.906,0.1,0.0,0.9,0.0,-2.89
230000.0,0.0648,296770.688,0.1,0.0,0.9,0.0,-0.43
230000.0,0.0723,385140.375,0.1,0.0,0.9,0.0,-0.21
230000.0,0.0811,514767.188,0.1,0.0,0.9,0.0,-0.94
240000.0,0.0105,4505.36,0.1,0.0,0.9,0.0,-0.48
240000.0,0.0118,5755.58,0.1,0.0,0.9,0.0,1.73
240000.0,0.0131,8022.28,0.1,0.0,0.9,0.0,-6.58
240000.0,0.0148,9998.02,0.1,0.0,0.9,0.0,-1.63
240000.0,0.0165,12813.7197,0.1,0.0,0.9,0.0,-1.08
240000.0,0.0186,16716.8809,0.1,0.0,0.9,0.0,0.16
240000.0,0.0208,21795.8691,0.1,0.0,0.9,0.0,-1.23
240000.0,0.0233,28596.4199,0.1,0.0,0.9,0.0,-0.67
240000.0,0.026,38015.4883,0.1,0.0,0.9,0.0,-3.23
240000.0,0.029,48082.4492,0.1,0.0,0.9,0.0,-0.56
240000.0,0.0324,62854.5586,0.1,0.0,0.9,0.0,-1.48
240000.0,0.0364,81865.4297,0.1,0.0,0.9,0.0,-1.8
240000.0,0.0408,107539.656,0.1,0.0,0.9,0.0,-2.16
240000.0,0.0457,140824.594,0.1,0.0,0.9,0.0,-1.82
240000.0,0.0512,184371.625,0.1,0.0,0.9,0.0,-1.57
240000.0,0.0569,237003.484,0.1,0.0,0.9,0.0,-0.74
240000.0,0.0644,322871.344,0.1,0.0,0.9,0.0,-2.74
240000.0,0.0721,411221.438,0.1,0.0,0.9,0.0,0.29
240000.0,0.0801,539070.812,0.1,0.0,0.9,0.0,-0.87
250000.0,0.011,5327.61,0.1,0.0,0.9,0.0,3.49
250000.0,0.0122,6841.25,0.1,0.0,0.9,0.0,2.33
250000.0,0.0137,8573.09,0.1,0.0,0.9,0.0,6.4
250000.0,0.0153,11333.1797,0.1,0.0,0.9,0.0,3.75
250000.0,0.0171,15007.8604,0.1,0.0,0.9,0.0,0.43
250000.0,0.0192,19400.0801,0.1,0.0,0.9,0.0,1.28
250000.0,0.0215,25107.1094,0.1,0.0,0.9,0.0,2.3
250000.0,0.024,32251.9805,0.1,0.0,0.9,0.0,3.07
250000.0,0.0269,42176.7891,0.1,0.0,0.9,0.0,2.6
250000.0,0.0302,56096.6914,0.1,0.0,0.9,0.0,1.26
250000.0,0.0339,73436.5781,0.1,0.0,0.9,0.0,1.0
250000.0,0.0379,94694.4609,0.1,0.0,0.9,0.0,1.06
250000.0,0.0425,122896.102,0.1,0.0,0.9,0.0,2.18
250000.0,0.0476,161533.266,0.1,0.0,0.9,0.0,2.1
250000.0,0.0531,213985.062,0.1,0.0,0.9,0.0,0.16
250000.0,0.0594,272510.125,0.1,0.0,0.9,0.0,3.66
250000.0,0.0665,357776.656,0.1,0.0,0.9,0.0,2.55
250000.0,0.0746,476968.312,0.1,0.0,0.9,0.0,1.26
250000.0,0.0837,626477.625,0.1,0.0,0.9,0.0,2.02
260000.0,0.0108,5525.44,0.1,0.0,0.9,0.0,5.27
260000.0,0.0121,7636.57,0.1,0.0,0.9,0.0,-0.78
260000.0,0.0136,9597.63,0.1,0.0,0.9,0.0,2.77
260000.0,0.015,12001.9297,0.1,0.0,0.9,0.0,2.24
260000.0,0.0169,16053.6299,0.1,0.0,0.9,0.0,-0.54
260000.0,0.0191,20321.3,0.1,0.0,0.9,0.0,3.38
260000.0,0.0213,26319.3691,0.1,0.0,0.9,0.0,3.09
260000.0,0.0237,34831.4883,0.1,0.0,0.9,0.0,0.52
260000.0,0.0267,44984.0195,0.1,0.0,0.9,0.0,2.41
260000.0,0.0297,58432.5117,0.1,0.0,0.9,0.0,1.07
260000.0,0.0333,76864.8828,0.1,0.0,0.9,0.0,0.33
260000.0,0.0374,98356.6406,0.1,0.0,0.9,0.0,1.61
260000.0,0.042,129125.68,0.1,0.0,0.9,0.0,1.64
260000.0,0.0468,167730.922,0.1,0.0,0.9,0.0,2.14
260000.0,0.0522,219777.203,0.1,0.0,0.9,0.0,1.18
260000.0,0.0589,296341.688,0.1,0.0,0.9,0.0,-0.35
260000.0,0.0659,377174.812,0.1,0.0,0.9,0.0,2.22
260000.0,0.0734,494993.438,0.1,0.0,0.9,0.0,1.15
270000.0,0.0108,6255.36,0.1,0.0,0.9,0.0,0.42
270000.0,0.0119,8111.91,0.1,0.0,0.9,0.0,-1.34
270000.0,0.0134,10657.4199,0.1,0.0,0.9,0.0,-2.32
270000.0,0.0149,13122.8496,0.1,0.0,0.9,0.0,0.5
270000.0,0.0167,16670.9609,0.1,0.0,0.9,0.0,1.17
270000.0,0.0188,21925.8906,0.1,0.0,0.9,0.0,0.4
270000.0,0.021,28226.4102,0.1,0.0,0.9,0.0,1.45
270000.0,0.0234,37595.2188,0.1,0.0,0.9,0.0,-2.48
270000.0,0.0263,47851.0117,0.1,0.0,0.9,0.0,0.72
270000.0,0.0293,61777.8086,0.1,0.0,0.9,0.0,0.22
270000.0,0.0328,80234.8203,0.1,0.0,0.9,0.0,-0.03
270000.0,0.0368,102836.398,0.1,0.0,0.9,0.0,1.36
270000.0,0.0414,135575.375,0.1,0.0,0.9,0.0,1.01
270000.0,0.0462,179315.875,0.1,0.0,0.9,0.0,-0.96
270000.0,0.0513,229464.875,0.1,0.0,0.9,0.0,0.02
270000.0,0.0581,312070.344,0.1,0.0,0.9,0.0,-1.63
270000.0,0.0651,399478.312,0.1,0.0,0.9,0.0,0.62
270000.0,0.0725,516689.938,0.1,0.0,0.9,0.0,1.35
280000.0,0.0104,6477.02,0.1,0.0,0.9,0.0,-2.2
280000.0,0.0117,8568.0,0.1,0.0,0.9,0.0,-3.23
280000.0,0.0131,11384.2803,0.1,0.0,0.9,0.0,-5.43
280000.0,0.0146,13900.4,0.1,0.0,0.9,0.0,-1.76
280000.0,0.0164,17914.6504,0.1,0.0,0.9,0.0,-1.67
280000.0,0.0184,22996.2109,0.1,0.0,0.9,0.0,-0.73
280000.0,0.0204,29423.1797,0.1,0.0,0.9,0.0,-2.8
280000.0,0.0229,39396.1602,0.1,0.0,0.9,0.0,-3.92
280000.0,0.0258,51584.8711,0.1,0.0,0.9,0.0,-3.78
280000.0,0.0288,64788.0195,0.1,0.0,0.9,0.0,-1.59
280000.0,0.0322,84204.8594,0.1,0.0,0.9,0.0,-1.53
280000.0,0.0362,108818.43,0.1,0.0,0.9,0.0,-1.19
280000.0,0.0405,142222.656,0.1,0.0,0.9,0.0,-1.67
280000.0,0.0454,188761.766,0.1,0.0,0.9,0.0,-2.82
280000.0,0.0504,239603.641,0.1,0.0,0.9,0.0,-1.85
280000.0,0.057,323013.844,0.1,0.0,0.9,0.0,-2.59
280000.0,0.0638,420847.844,0.1,0.0,0.9,0.0,-2.29
280000.0,0.0713,543458.0,0.1,0.0,0.9,0.0,-1.04
290000.0,0.0108,7668.04,0.1,0.0,0.9,0.0,-0.8
290000.0,0.012,9366.09,0.1,0.0,0.9,0.0,3.65
290000.0,0.0134,11985.2197,0.1,0.0,0.9,0.0,3.62
290000.0,0.0151,15754.3398,0.1,0.0,0.9,0.0,1.3
290000.0,0.0169,20293.4902,0.1,0.0,0.9,0.0,1.09
290000.0,0.019,25837.8809,0.1,0.0,0.9,0.0,3.2
290000.0,0.0211,33715.2695,0.1,0.0,0.9,0.0,0.12
290000.0,0.0236,42699.5117,0.1,0.0,0.9,0.0,2.82
290000.0,0.0264,55382.0703,0.1,0.0,0.9,0.0,1.91
290000.0,0.0296,73148.1328,0.1,0.0,0.9,0.0,0.79
290000.0,0.0333,95317.3828,0.1,0.0,0.9,0.0,0.56
290000.0,0.0373,121778.969,0.1,0.0,0.9,0.0,1.85
290000.0,0.0416,158140.281,0.1,0.0,0.9,0.0,1.2
290000.0,0.0464,207328.891,0.1,0.0,0.9,0.0,0.44
290000.0,0.0525,278002.656,0.1,0.0,0.9,0.0,-0.21
290000.0,0.0585,350679.781,0.1,0.0,0.9,0.0,2.64
290000.0,0.0654,463854.094,0.1,0.0,0.9,0.0,1.11
300000.0,0.0105,8059.7,0.1,0.0,0.9,0.0,-4.33
300000.0,0.0118,10190.0596,0.1,0.0,0.9,0.0,-1.57
300000.0,0.0131,12810.7598,0.1,0.0,0.9,0.0,-0.73
300000.0,0.0147,16604.5293,0.1,0.0,0.9,0.0,-2.23
300000.0,0.0165,21461.7109,0.1,0.0,0.9,0.0,-1.73
300000.0,0.0186,27085.0,0.1,0.0,0.9,0.0,0.23
300000.0,0.0206,35543.6797,0.1,0.0,0.9,0.0,-2.97
300000.0,0.0231,44858.9297,0.1,0.0,0.9,0.0,0.17
300000.0,0.0259,58436.2891,0.1,0.0,0.9,0.0,-0.99
300000.0,0.029,76675.5469,0.1,0.0,0.9,0.0,-2.24
300000.0,0.0325,99515.9922,0.1,0.0,0.9,0.0,-2.67
300000.0,0.0363,126739.57,0.1,0.0,0.9,0.0,-1.6
300000.0,0.0408,165793.75,0.1,0.0,0.9,0.0,-1.57
300000.0,0.0453,214893.422,0.1,0.0,0.9,0.0,-2.82
300000.0,0.0513,285676.188,0.1,0.0,0.9,0.0,-2.03
300000.0,0.0573,367457.031,0.1,0.0,0.9,0.0,-0.75
300000.0,0.0638,477394.375,0.1,0.0,0.9,0.0,-1.29
310000.0,0.0108,8701.45,0.1,0.0,0.9,0.0,4.25
310000.0,0.0121,11358.8799,0.1,0.0,0.9,0.0,1.86
310000.0,0.0136,14703.8301,0.1,0.0,0.9,0.0,0.61
310000.0,0.0152,18821.6602,0.1,0.0,0.9,0.0,1.49
310000.0,0.0171,24372.2207,0.1,0.0,0.9,0.0,0.72
310000.0,0.0191,30851.9902,0.1,0.0,0.9,0.0,1.93
310000.0,0.0212,38941.5586,0.1,0.0,0.9,0.0,1.95
310000.0,0.0238,51098.0391,0.1,0.0,0.9,0.0,0.96
310000.0,0.0267,65512.3711,0.1,0.0,0.9,0.0,2.1
310000.0,0.0299,85142.0703,0.1,0.0,0.9,0.0,1.86
310000.0,0.0336,110108.273,0.1,0.0,0.9,0.0,1.78
310000.0,0.0375,142069.766,0.1,0.0,0.9,0.0,1.43
310000.0,0.0418,184979.406,0.1,0.0,0.9,0.0,0.15
310000.0,0.047,236803.156,0.1,0.0,0.9,0.0,3.1
310000.0,0.0524,311261.5,0.1,0.0,0.9,0.0,1.13
310000.0,0.0589,410484.094,0.1,0.0,0.9,0.0,1.35
310000.0,0.066,536016.438,0.1,0.0,0.9,0.0,2.69
320000.0,0.0105,9084.82,0.1,0.0,0.9,0.0,-0.24
320000.0,0.0118,11890.8301,0.1,0.0,0.9,0.0,-1.41
320000.0,0.0131,15106.54,0.1,0.0,0.9,0.0,-1.45
320000.0,0.0147,19206.6895,0.1,0.0,0.9,0.0,-1.17
320000.0,0.0166,25250.1191,0.1,0.0,0.9,0.0,-1.47
320000.0,0.0183,31006.1,0.1,0.0,0.9,0.0,-0.74
320000.0,0.0206,40089.9219,0.1,0.0,0.9,0.0,-0.65
320000.0,0.0231,52861.2305,0.1,0.0,0.9,0.0,-2.11
320000.0,0.0258,67606.5,0.1,0.0,0.9,0.0,-1.76
320000.0,0.029,87278.6406,0.1,0.0,0.9,0.0,-1.28
320000.0,0.0326,114195.969,0.1,0.0,0.9,0.0,-1.79
320000.0,0.0359,139502.109,0.1,0.0,0.9,0.0,-0.21
320000.0,0.0407,188740.594,0.1,0.0,0.9,0.0,-1.96
320000.0,0.0454,240476.047,0.1,0.0,0.9,0.0,-0.34
320000.0,0.0509,315149.531,0.1,0.0,0.9,0.0,-0.82
320000.0,0.0573,419071.781,0.1,0.0,0.9,0.0,-1.22
320000.0,0.064,540858.25,0.1,0.0,0.9,0.0,0.47
330000.0,0.0108,10270.04,0.1,0.0,0.9,0.0,2.61
330000.0,0.0121,12725.5703,0.1,0.0,0.9,0.0,4.96
330000.0,0.0135,16393.1895,0.1,0.0,0.9,0.0,4.31
330000.0,0.0152,20939.8594,0.1,0.0,0.9,0.0,4.84
330000.0,0.017,27163.6406,0.1,0.0,0.9,0.0,4.41
330000.0,0.0189,34661.7617,0.1,0.0,0.9,0.0,2.62
330000.0,0.0212,44594.9492,0.1,0.0,0.9,0.0,3.05
330000.0,0.0237,56562.7383,0.1,0.0,0.9,0.0,3.66
330000.0,0.0265,73187.2812,0.1,0.0,0.9,0.0,3.24
330000.0,0.0297,94481.6719,0.1,0.0,0.9,0.0,2.91
330000.0,0.0334,123042.117,0.1,0.0,0.9,0.0,2.81
330000.0,0.0373,158381.828,0.1,0.0,0.9,0.0,2.12
330000.0,0.0415,201387.328,0.1,0.0,0.9,0.0,2.75
330000.0,0.0468,271556.625,0.1,0.0,0.9,0.0,0.92
330000.0,0.0524,349056.062,0.1,0.0,0.9,0.0,2.39
330000.0,0.0586,450520.938,0.1,0.0,0.9,0.0,3.5
340000.0,0.0104,10910.0303,0.1,0.0,0.9,0.0,-4.17
340000.0,0.0116,13616.7,0.1,0.0,0.9,0.0,-3.78
340000.0,0.013,17553.3203,0.1,0.0,0.9,0.0,-4.29
340000.0,0.0146,22601.4805,0.1,0.0,0.9,0.0,-4.09
340000.0,0.0164,28762.0391,0.1,0.0,0.9,0.0,-3.02
340000.0,0.0183,36937.8789,0.1,0.0,0.9,0.0,-4.39
340000.0,0.0205,46063.5586,0.1,0.0,0.9,0.0,-1.72
340000.0,0.0228,59025.5781,0.1,0.0,0.9,0.0,-2.31
340000.0,0.0256,76775.3281,0.1,0.0,0.9,0.0,-2.82
340000.0,0.0287,98184.2188,0.1,0.0,0.9,0.0,-2.39
340000.0,0.0322,126193.367,0.1,0.0,0.9,0.0,-1.59
340000.0,0.0361,159889.188,0.1,0.0,0.9,0.0,0.51
340000.0,0.0402,205851.953,0.1,0.0,0.9,0.0,-0.88
340000.0,0.0453,271839.438,0.1,0.0,0.9,0.0,-0.81
340000.0,0.0506,346625.344,0.1,0.0,0.9,0.0,0.86
340000.0,0.0563,451183.219,0.1,0.0,0.9,0.0,-0.33
350000.0,0.0107,11440.0898,0.1,0.0,0.9,0.0,3.72
350000.0,0.012,14707.8398,0.1,0.0,0.9,0.0,3.16
350000.0,0.0135,19129.2695,0.1,0.0,0.9,0.0,2.39
350000.0,0.0151,24294.8398,0.1,0.0,0.9,0.0,3.24
350000.0,0.0167,30096.6504,0.1,0.0,0.9,0.0,3.28
350000.0,0.0186,38249.2812,0.1,0.0,0.9,0.0,3.79
350000.0,0.021,50246.9102,0.1,0.0,0.9,0.0,2.66
350000.0,0.0235,64078.9805,0.1,0.0,0.9,0.0,3.37
350000.0,0.0263,81988.0078,0.1,0.0,0.9,0.0,3.0
350000.0,0.0296,106668.883,0.1,0.0,0.9,0.0,3.07
350000.0,0.0331,138301.953,0.1,0.0,0.9,0.0,2.0
350000.0,0.0369,177444.109,0.1,0.0,0.9,0.0,1.4
350000.0,0.0412,222907.859,0.1,0.0,0.9,0.0,3.63
350000.0,0.0462,292305.156,0.1,0.0,0.9,0.0,2.81
350000.0,0.0521,388949.156,0.1,0.0,0.9,0.0,2.36
350000.0,0.0582,503206.562,0.1,0.0,0.9,0.0,3.29
360000.0,0.0102,12227.5,0.1,0.0,0.9,0.0,-5.15
360000.0,0.0115,15623.4199,0.1,0.0,0.9,0.0,-4.88
360000.0,0.0129,19724.2695,0.1,0.0,0.9,0.0,-3.63
360000.0,0.0144,24919.5195,0.1,0.0,0.9,0.0,-3.04
360000.0,0.016,31668.3594,0.1,0.0,0.9,0.0,-4.19
360000.0,0.0179,40448.0391,0.1,0.0,0.9,0.0,-4.03
360000.0,0.0201,52408.3086,0.1,0.0,0.9,0.0,-5.1
360000.0,0.0226,66605.4,0.1,0.0,0.9,0.0,-3.86
360000.0,0.0252,84983.5312,0.1,0.0,0.9,0.0,-3.63
360000.0,0.0283,109474.109,0.1,0.0,0.9,0.0,-3.37
360000.0,0.0312,136496.016,0.1,0.0,0.9,0.0,-3.94
360000.0,0.0354,180566.688,0.1,0.0,0.9,0.0,-3.84
360000.0,0.0395,230177.203,0.1,0.0,0.9,0.0,-3.81
360000.0,0.0444,302210.094,0.1,0.0,0.9,0.0,-4.34
360000.0,0.05,397781.375,0.1,0.0,0.9,0.0,-3.99
360000.0,0.0556,508433.375,0.1,0.0,0.9,0.0,-3.35
370000.0,0.0105,12826.96,0.1,0.0,0.9,0.0,2.23
370000.0,0.0117,16551.8398,0.1,0.0,0.9,0.0,0.73
370000.0,0.0132,21164.4707,0.1,0.0,0.9,0.0,0.85
370000.0,0.0148,27082.7891,0.1,0.0,0.9,0.0,1.58
370000.0,0.0164,34382.3789,0.1,0.0,0.9,0.0,-0.65
370000.0,0.0185,43496.0703,0.1,0.0,0.9,0.0,1.72
370000.0,0.0205,55594.0586,0.1,0.0,0.9,0.0,0.44
370000.0,0.0231,72357.7812,0.1,0.0,0.9,0.0,-0.36
370000.0,0.0259,93045.0938,0.1,0.0,0.9,0.0,-0.32
370000.0,0.029,120159.727,0.1,0.0,0.9,0.0,-0.84
370000.0,0.0322,149695.172,0.1,0.0,0.9,0.0,0.34
370000.0,0.036,193436.719,0.1,0.0,0.9,0.0,-0.92
370000.0,0.0407,251188.562,0.1,0.0,0.9,0.0,0.63
370000.0,0.0454,322554.812,0.1,0.0,0.9,0.0,0.82
370000.0,0.0506,420024.0,0.1,0.0,0.9,0.0,-0.34
380000.0,0.0108,14575.3301,0.1,0.0,0.9,0.0,2.09
380000.0,0.012,17944.6309,0.1,0.0,0.9,0.0,3.7
380000.0,0.0135,23523.2695,0.1,0.0,0.9,0.0,2.5
380000.0,0.0151,29968.2598,0.1,0.0,0.9,0.0,1.95
380000.0,0.0168,37610.0195,0.1,0.0,0.9,0.0,1.4
380000.0,0.0189,48387.25,0.1,0.0,0.9,0.0,2.37
380000.0,0.021,61029.7891,0.1,0.0,0.9,0.0,2.56
380000.0,0.0236,78060.3516,0.1,0.0,0.9,0.0,2.66
380000.0,0.0265,100704.789,0.1,0.0,0.9,0.0,2.47
380000.0,0.0297,129592.891,0.1,0.0,0.9,0.0,2.38
380000.0,0.033,167628.781,0.1,0.0,0.9,0.0,0.11
380000.0,0.0369,209768.516,0.1,0.0,0.9,0.0,2.72
380000.0,0.0415,276435.5,0.1,0.0,0.9,0.0,1.13
380000.0,0.0468,363854.906,0.1,0.0,0.9,0.0,1.38
380000.0,0.052,461899.438,0.1,0.0,0.9,0.0,2.26
390000.0,0.0102,14895.0098,0.1,0.0,0.9,0.0,-5.88
390000.0,0.0114,18783.4102,0.1,0.0,0.9,0.0,-5.83
390000.0,0.0128,23904.9102,0.1,0.0,0.9,0.0,-5.25
390000.0,0.0142,29897.1309,0.1,0.0,0.9,0.0,-6.45
390000.0,0.016,38886.9805,0.1,0.0,0.9,0.0,-6.61
390000.0,0.0179,49194.75,0.1,0.0,0.9,0.0,-5.31
390000.0,0.02,61986.3281,0.1,0.0,0.9,0.0,-4.72
390000.0,0.0224,79325.2734,0.1,0.0,0.9,0.0,-4.49
390000.0,0.0252,101542.297,0.1,0.0,0.9,0.0,-4.19
390000.0,0.0282,129975.641,0.1,0.0,0.9,0.0,-3.86
390000.0,0.0316,166100.906,0.1,0.0,0.9,0.0,-3.63
390000.0,0.0351,208059.734,0.1,0.0,0.9,0.0,-2.81
390000.0,0.0397,274604.281,0.1,0.0,0.9,0.0,-3.12
390000.0,0.0444,351932.25,0.1,0.0,0.9,0.0,-2.18
390000.0,0.0492,447164.938,0.1,0.0,0.9,0.0,-2.65
400000.0,0.0105,15913.4902,0.1,0.0,0.9,0.0,-1.0
400000.0,0.0117,20103.4,0.1,0.0,0.9,0.0,-1.06
400000.0,0.0132,25650.1309,0.1,0.0,0.9,0.0,-1.04
400000.0,0.0145,31133.8203,0.1,0.0,0.9,0.0,-0.02
400000.0,0.0164,40914.8086,0.1,0.0,0.9,0.0,-1.37
400000.0,0.0184,52590.0195,0.1,0.0,0.9,0.0,-0.78
400000.0,0.0206,66955.0781,0.1,0.0,0.9,0.0,-0.67
400000.0,0.023,84859.4766,0.1,0.0,0.9,0.0,-0.64
400000.0,0.0259,109205.703,0.1,0.0,0.9,0.0,-0.01
400000.0,0.0286,136363.656,0.1,0.0,0.9,0.0,0.05
400000.0,0.0322,178790.938,0.1,0.0,0.9,0.0,-0.97
400000.0,0.036,224525.297,0.1,0.0,0.9,0.0,0.81
400000.0,0.0404,292189.844,0.1,0.0,0.9,0.0,0.19
400000.0,0.0453,381692.312,0.1,0.0,0.9,0.0,-0.63
400000.0,0.0507,491936.25,0.1,0.0,0.9,0.0,0.07
410000.0,0.0106,16724.0391,0.1,0.0,0.9,0.0,3.27
410000.0,0.012,21620.2109,0.1,0.0,0.9,0.0,2.49
410000.0,0.0134,27071.8496,0.1,0.0,0.9,0.0,3.76
410000.0,0.0149,34501.5117,0.1,0.0,0.9,0.0,1.53
410000.0,0.0167,43153.4,0.1,0.0,0.9,0.0,4.04
410000.0,0.0186,55230.3516,0.1,0.0,0.9,0.0,3.07
410000.0,0.0209,71391.9297,0.1,0.0,0.9,0.0,2.4
410000.0,0.0235,91301.0938,0.1,0.0,0.9,0.0,2.6
410000.0,0.0264,117070.117,0.1,0.0,0.9,0.0,2.64
410000.0,0.0294,149309.641,0.1,0.0,0.9,0.0,2.12
410000.0,0.0328,187802.047,0.1,0.0,0.9,0.0,2.99
410000.0,0.0369,249737.578,0.1,0.0,0.9,0.0,1.03
410000.0,0.0413,315579.844,0.1,0.0,0.9,0.0,2.64
410000.0,0.046,403996.188,0.1,0.0,0.9,0.0,2.32
420000.0,0.0101,16736.4609,0.1,0.0,0.9,0.0,-2.67
420000.0,0.0113,21080.1895,0.1,0.0,0.9,0.0,-1.66
420000.0,0.0127,26805.1699,0.1,0.0,0.9,0.0,-1.86
420000.0,0.0141,32739.7402,0.1,0.0,0.9,0.0,-0.76
420000.0,0.0158,41456.9102,0.1,0.0,0.9,0.0,-0.09
420000.0,0.0177,54783.6,0.1,0.0,0.9,0.0,-2.99
420000.0,0.0199,69879.5312,0.1,0.0,0.9,0.0,-1.75
420000.0,0.0223,88800.4375,0.1,0.0,0.9,0.0,-1.42
420000.0,0.0249,113515.383,0.1,0.0,0.9,0.0,-1.73
420000.0,0.0276,140163.969,0.1,0.0,0.9,0.0,-0.94
420000.0,0.0311,182763.625,0.1,0.0,0.9,0.0,-1.64
420000.0,0.0348,233846.844,0.1,0.0,0.9,0.0,-0.92
420000.0,0.0389,301704.719,0.1,0.0,0.9,0.0,-1.33
420000.0,0.0437,397228.219,0.1,0.0,0.9,0.0,-2.89
430000.0,0.0103,17695.0801,0.1,0.0,0.9,0.0,0.99
430000.0,0.0115,22349.0703,0.1,0.0,0.9,0.0,0.98
430000.0,0.013,28499.0391,0.1,0.0,0.9,0.0,1.77
430000.0,0.0145,36772.6719,0.1,0.0,0.9,0.0,-1.65
430000.0,0.0161,44500.4414,0.1,0.0,0.9,0.0,2.91
430000.0,0.018,58223.7812,0.1,0.0,0.9,0.0,0.15
430000.0,0.0202,74684.9688,0.1,0.0,0.9,0.0,0.21
430000.0,0.0227,95591.0312,0.1,0.0,0.9,0.0,0.18
430000.0,0.0254,121834.672,0.1,0.0,0.9,0.0,0.23
430000.0,0.0284,153953.188,0.1,0.0,0.9,0.0,0.67
430000.0,0.0315,194377.094,0.1,0.0,0.9,0.0,-0.09
430000.0,0.0357,257944.0,0.1,0.0,0.9,0.0,-0.45
430000.0,0.0398,328069.438,0.1,0.0,0.9,0.0,0.19
430000.0,0.0443,419815.75,0.1,0.0,0.9,0.0,-0.71
440000.0,0.0106,19541.0508,0.1,0.0,0.9,0.0,1.6
440000.0,0.0118,24599.7,0.1,0.0,0.9,0.0,1.39
440000.0,0.013,30267.4297,0.1,0.0,0.9,0.0,1.61
440000.0,0.0146,38157.4102,0.1,0.0,0.9,0.0,2.1
440000.0,0.0165,49302.4297,0.1,0.0,0.9,0.0,2.63
440000.0,0.0184,63968.3203,0.1,0.0,0.9,0.0,0.68
440000.0,0.0207,81548.6484,0.1,0.0,0.9,0.0,1.25
440000.0,0.0232,104175.383,0.1,0.0,0.9,0.0,1.43
440000.0,0.026,133732.062,0.1,0.0,0.9,0.0,0.66
440000.0,0.029,172035.953,0.1,0.0,0.9,0.0,-1.14
440000.0,0.0322,208935.406,0.1,0.0,0.9,0.0,2.72
440000.0,0.0362,277799.375,0.1,0.0,0.9,0.0,0.05
440000.0,0.0407,363561.094,0.1,0.0,0.9,0.0,-0.56
440000.0,0.0455,462297.906,0.1,0.0,0.9,0.0,-0.22
450000.0,0.0107,20567.5898,0.1,0.0,0.9,0.0,4.97
450000.0,0.0121,25968.7402,0.1,0.0,0.9,0.0,6.05
450000.0,0.0134,33129.25,0.1,0.0,0.9,0.0,2.91
450000.0,0.015,41665.8086,0.1,0.0,0.9,0.0,4.05
450000.0,0.0168,51862.6602,0.1,0.0,0.9,0.0,5.81
450000.0,0.0188,67864.4375,0.1,0.0,0.9,0.0,4.22
450000.0,0.0211,86325.6719,0.1,0.0,0.9,0.0,5.03
450000.0,0.0236,110201.742,0.1,0.0,0.9,0.0,4.46
450000.0,0.0262,137331.906,0.1,0.0,0.9,0.0,5.47
450000.0,0.0294,177571.531,0.1,0.0,0.9,0.0,3.79
450000.0,0.033,225031.719,0.1,0.0,0.9,0.0,5.94
450000.0,0.0369,289363.75,0.1,0.0,0.9,0.0,5.49
450000.0,0.0412,377654.406,0.1,0.0,0.9,0.0,3.47
450000.0,0.0464,491789.031,0.1,0.0,0.9,0.0,2.65
460000.0,0.01,21038.9805,0.1,0.0,0.9,0.0,-6.97
460000.0,0.0113,26957.1797,0.1,0.0,0.9,0.0,-7.49
460000.0,0.0124,32445.6309,0.1,0.0,0.9,0.0,-5.83
460000.0,0.014,41120.3711,0.1,0.0,0.9,0.0,-5.59
460000.0,0.0157,54065.3594,0.1,0.0,0.9,0.0,-8.08
460000.0,0.0176,68849.3594,0.1,0.0,0.9,0.0,-7.71
460000.0,0.0197,87335.4219,0.1,0.0,0.9,0.0,-6.3
460000.0,0.0221,110917.461,0.1,0.0,0.9,0.0,-5.87
460000.0,0.0245,139408.594,0.1,0.0,0.9,0.0,-6.65
460000.0,0.0276,177431.656,0.1,0.0,0.9,0.0,-5.59
460000.0,0.0309,225353.5,0.1,0.0,0.9,0.0,-5.34
460000.0,0.0346,293859.25,0.1,0.0,0.9,0.0,-6.9
460000.0,0.0387,380085.906,0.1,0.0,0.9,0.0,-6.93
470000.0,0.0103,22277.3809,0.1,0.0,0.9,0.0,-3.14
470000.0,0.0115,27750.5605,0.1,0.0,0.9,0.0,-2.25
470000.0,0.0128,35532.4609,0.1,0.0,0.9,0.0,-4.95
470000.0,0.0143,44013.0781,0.1,0.0,0.9,0.0,-2.87
470000.0,0.016,54265.7109,0.1,0.0,0.9,0.0,-0.89
470000.0,0.0179,72161.8516,0.1,0.0,0.9,0.0,-3.49
470000.0,0.0201,92459.7734,0.1,0.0,0.9,0.0,-3.35
470000.0,0.0225,116967.844,0.1,0.0,0.9,0.0,-2.35
470000.0,0.0251,147170.047,0.1,0.0,0.9,0.0,-2.46
470000.0,0.028,184970.391,0.1,0.0,0.9,0.0,-2.29
470000.0,0.0316,240567.625,0.1,0.0,0.9,0.0,-2.79
470000.0,0.0351,306020.25,0.1,0.0,0.9,0.0,-3.13
470000.0,0.0394,395317.5,0.1,0.0,0.9,0.0,-3.0
480000.0,0.0105,23523.75,0.1,0.0,0.9,0.0,-0.56
480000.0,0.0117,29633.1699,0.1,0.0,0.9,0.0,-0.85
480000.0,0.013,36418.0898,0.1,0.0,0.9,0.0,0.35
480000.0,0.0146,45907.5117,0.1,0.0,0.9,0.0,0.95
480000.0,0.0163,58059.4609,0.1,0.0,0.9,0.0,0.66
480000.0,0.0182,75998.8828,0.1,0.0,0.9,0.0,-1.03
480000.0,0.0205,97146.0469,0.1,0.0,0.9,0.0,-0.18
480000.0,0.0229,124257.977,0.1,0.0,0.9,0.0,-0.23
480000.0,0.0257,160312.484,0.1,0.0,0.9,0.0,-1.71
480000.0,0.0284,192592.109,0.1,0.0,0.9,0.0,1.42
480000.0,0.0322,254105.703,0.1,0.0,0.9,0.0,0.34
480000.0,0.0359,328962.281,0.1,0.0,0.9,0.0,-0.63
480000.0,0.04,416954.281,0.1,0.0,0.9,0.0,-0.75
490000.0,0.0106,24671.9199,0.1,0.0,0.9,0.0,1.39
490000.0,0.0117,30578.75,0.1,0.0,0.9,0.0,1.67
490000.0,0.0132,39298.25,0.1,0.0,0.9,0.0,0.38
490000.0,0.0149,50988.1289,0.1,0.0,0.9,0.0,-2.1
490000.0,0.0166,61219.5703,0.1,0.0,0.9,0.0,3.96
490000.0,0.0186,81758.8125,0.1,0.0,0.9,0.0,0.52
490000.0,0.0209,104023.977,0.1,0.0,0.9,0.0,1.0
490000.0,0.0234,133972.109,0.1,0.0,0.9,0.0,0.44
490000.0,0.0261,166921.156,0.1,0.0,0.9,0.0,1.13
490000.0,0.029,206142.047,0.1,0.0,0.9,0.0,2.24
490000.0,0.0326,265420.75,0.1,0.0,0.9,0.0,2.11
490000.0,0.0367,353289.875,0.1,0.0,0.9,0.0,0.13
490000.0,0.0408,449661.156,0.1,0.0,0.9,0.0,-0.41
500000.0,0.0108,26242.2793,0.1,0.0,0.9,0.0,3.68
500000.0,0.0121,33999.5391,0.1,0.0,0.9,0.0,0.3
500000.0,0.0134,40971.75,0.1,0.0,0.9,0.0,4.15
500000.0,0.015,51070.2617,0.1,0.0,0.9,0.0,5.42
500000.0,0.0169,67250.5078,0.1,0.0,0.9,0.0,1.74
500000.0,0.0189,86909.6797,0.1,0.0,0.9,0.0,1.61
500000.0,0.0213,110348.172,0.1,0.0,0.9,0.0,2.87
500000.0,0.0236,139119.766,0.1,0.0,0.9,0.0,1.8
500000.0,0.0264,175556.562,0.1,0.0,0.9,0.0,2.33
500000.0,0.0298,228548.109,0.1,0.0,0.9,0.0,1.38
500000.0,0.0332,277571.375,0.1,0.0,0.9,0.0,5.61
500000.0,0.0372,372651.375,0.1,0.0,0.9,0.0,2.33
500000.0,0.0417,482209.625,0.1,0.0,0.9,0.0,1.41
