Repository: junyunPE/knowledge-aware-ANN-for-planar-magnetic-loss-modeling

# knowledge-aware-ANN-for-planar-winding-loss
A modeling tool for accurate and fast planar magnetic loss by Junyun Deng in University of Twente

File: Magnetic simulation/python/core loss/data/N87/N87-Triangular(D=0.3).csv
Frequency,Flux_Density,Power_Loss,Duty_1,Duty_2,Duty_3,Duty_4,Outlier_Factor
50000.0,0.0471,10910.4404,0.2,0.0,0.8,0.0,-6.45
50000.0,0.0587,18417.2,0.2,0.0,0.8,0.0,-2.43
50000.0,0.0665,24928.5898,0.2,0.0,0.8,0.0,-0.3
50000.0,0.0757,34286.7305,0.2,0.0,0.8,0.0,1.09
50000.0,0.0831,43864.8398,0.2,0.0,0.8,0.0,-2.63
50000.0,0.0944,57489.8086,0.2,0.0,0.8,0.0,2.15
50000.0,0.1056,76060.3438,0.2,0.0,0.8,0.0,-0.83
50000.0,0.1179,98449.7812,0.2,0.0,0.8,0.0,0.32
50000.0,0.1327,130573.047,0.2,0.0,0.8,0.0,-0.53
50000.0,0.148,168037.516,0.2,0.0,0.8,0.0,0.5
50000.0,0.1661,221602.906,0.2,0.0,0.8,0.0,-0.29
50000.0,0.186,289982.0,0.2,0.0,0.8,0.0,-2.64
50000.0,0.2092,363899.438,0.2,0.0,0.8,0.0,2.07
50000.0,0.2344,472391.75,0.2,0.0,0.8,0.0,0.14
50000.0,0.261,607955.438,0.2,0.0,0.8,0.0,-0.52
50000.0,0.2926,786737.062,0.2,0.0,0.8,0.0,0.06
60000.0,0.0392,9275.12,0.2,0.0,0.8,0.0,-5.04
60000.0,0.0474,14216.54,0.2,0.0,0.8,0.0,-2.18
60000.0,0.0537,18665.6797,0.2,0.0,0.8,0.0,2.61
60000.0,0.0593,24475.3594,0.2,0.0,0.8,0.0,-2.0
60000.0,0.0668,32662.2305,0.2,0.0,0.8,0.0,-1.23
60000.0,0.0747,42152.4102,0.2,0.0,0.8,0.0,0.45
60000.0,0.0839,56244.9297,0.2,0.0,0.8,0.0,-1.14
60000.0,0.0941,73016.9531,0.2,0.0,0.8,0.0,0.17
60000.0,0.1052,95128.0078,0.2,0.0,0.8,0.0,-0.23
60000.0,0.1182,125615.633,0.2,0.0,0.8,0.0,-0.52
60000.0,0.1315,159479.359,0.2,0.0,0.8,0.0,1.04
60000.0,0.1473,211081.281,0.2,0.0,0.8,0.0,-2.01
60000.0,0.1661,271675.469,0.2,0.0,0.8,0.0,1.42
60000.0,0.1861,355721.188,0.2,0.0,0.8,0.0,-0.36
60000.0,0.2075,453411.281,0.2,0.0,0.8,0.0,-0.54
60000.0,0.2332,582279.25,0.2,0.0,0.8,0.0,0.87
60000.0,0.2598,749329.5,0.2,0.0,0.8,0.0,-0.09
60000.0,0.2915,973174.5,0.2,0.0,0.8,0.0,0.93
70000.0,0.0336,7225.46,0.2,0.0,0.8,0.0,-3.25
70000.0,0.0426,12517.2695,0.2,0.0,0.8,0.0,3.18
70000.0,0.0473,16809.9609,0.2,0.0,0.8,0.0,-2.51
70000.0,0.0526,21255.4609,0.2,0.0,0.8,0.0,1.92
70000.0,0.0591,29056.4805,0.2,0.0,0.8,0.0,-1.84
70000.0,0.0669,38610.5391,0.2,0.0,0.8,0.0,0.85
70000.0,0.0751,51161.3516,0.2,0.0,0.8,0.0,0.0
70000.0,0.084,67138.1875,0.2,0.0,0.8,0.0,-0.12
70000.0,0.0944,88752.2188,0.2,0.0,0.8,0.0,-0.61
70000.0,0.1053,113143.93,0.2,0.0,0.8,0.0,2.08
70000.0,0.1173,151328.516,0.2,0.0,0.8,0.0,-2.65
70000.0,0.132,196368.906,0.2,0.0,0.8,0.0,-0.28
70000.0,0.1477,251226.578,0.2,0.0,0.8,0.0,1.01
70000.0,0.1662,331018.375,0.2,0.0,0.8,0.0,0.62
70000.0,0.1847,423456.375,0.2,0.0,0.8,0.0,-0.44
70000.0,0.2072,543609.062,0.2,0.0,0.8,0.0,0.57
70000.0,0.232,704423.0,0.2,0.0,0.8,0.0,-0.1
70000.0,0.2602,916102.5,0.2,0.0,0.8,0.0,0.0
70000.0,0.2914,1193588.62,0.2,0.0,0.8,0.0,-0.74
80000.0,0.0294,6244.23,0.2,0.0,0.8,0.0,-6.64
80000.0,0.0334,8108.97,0.2,0.0,0.8,0.0,0.16
80000.0,0.0375,10056.9502,0.2,0.0,0.8,0.0,6.79
80000.0,0.0424,14523.3799,0.2,0.0,0.8,0.0,-0.88
80000.0,0.0474,19272.3906,0.2,0.0,0.8,0.0,0.09
80000.0,0.0529,25084.8203,0.2,0.0,0.8,0.0,0.89
80000.0,0.06,34901.0898,0.2,0.0,0.8,0.0,-0.23
80000.0,0.0669,45907.2305,0.2,0.0,0.8,0.0,-1.49
80000.0,0.0747,58279.7188,0.2,0.0,0.8,0.0,1.77
80000.0,0.0847,80787.9,0.2,0.0,0.8,0.0,-1.24
80000.0,0.0948,104323.867,0.2,0.0,0.8,0.0,0.58
80000.0,0.1053,134814.656,0.2,0.0,0.8,0.0,-0.75
80000.0,0.1185,176031.344,0.2,0.0,0.8,0.0,1.31
80000.0,0.1329,236344.125,0.2,0.0,0.8,0.0,-1.9
80000.0,0.1485,300100.094,0.2,0.0,0.8,0.0,1.32
80000.0,0.1659,399546.875,0.2,0.0,0.8,0.0,-2.29
80000.0,0.1861,514375.844,0.2,0.0,0.8,0.0,-0.94
80000.0,0.2077,642263.312,0.2,0.0,0.8,0.0,1.66
80000.0,0.233,844685.25,0.2,0.0,0.8,0.0,-0.64
80000.0,0.2613,1094073.88,0.2,0.0,0.8,0.0,-0.12
80000.0,0.2929,1418278.5,0.2,0.0,0.8,0.0,0.76
90000.0,0.0262,5023.95,0.2,0.0,0.8,0.0,-0.46
90000.0,0.0297,6727.38,0.2,0.0,0.8,0.0,1.8
90000.0,0.0342,9881.42,0.2,0.0,0.8,0.0,-2.7
90000.0,0.0376,12265.6299,0.2,0.0,0.8,0.0,-0.34
90000.0,0.0429,17462.6797,0.2,0.0,0.8,0.0,-2.96
90000.0,0.0477,22322.1895,0.2,0.0,0.8,0.0,-0.26
90000.0,0.0534,29532.5,0.2,0.0,0.8,0.0,0.05
90000.0,0.0594,39037.7812,0.2,0.0,0.8,0.0,-0.83
90000.0,0.0672,52942.4805,0.2,0.0,0.8,0.0,-0.44
90000.0,0.0752,68759.5234,0.2,0.0,0.8,0.0,0.56
90000.0,0.084,90318.4297,0.2,0.0,0.8,0.0,0.04
90000.0,0.094,118985.477,0.2,0.0,0.8,0.0,-0.79
90000.0,0.1057,155638.359,0.2,0.0,0.8,0.0,0.27
90000.0,0.1189,203880.219,0.2,0.0,0.8,0.0,1.07
90000.0,0.1329,265766.062,0.2,0.0,0.8,0.0,1.46
90000.0,0.1477,346830.406,0.2,0.0,0.8,0.0,-0.42
90000.0,0.166,450100.156,0.2,0.0,0.8,0.0,2.15
90000.0,0.185,590829.312,0.2,0.0,0.8,0.0,-0.82
90000.0,0.2077,758313.25,0.2,0.0,0.8,0.0,-0.5
90000.0,0.2338,978688.812,0.2,0.0,0.8,0.0,0.94
90000.0,0.2611,1253482.88,0.2,0.0,0.8,0.0,1.67
90000.0,0.2918,1644100.62,0.2,0.0,0.8,0.0,-0.09
100000.0,0.0236,4286.83,0.2,0.0,0.8,0.0,-2.3
100000.0,0.0268,5676.77,0.2,0.0,0.8,0.0,1.22
100000.0,0.03,7521.0,0.2,0.0,0.8,0.0,1.89
100000.0,0.0339,10639.0195,0.2,0.0,0.8,0.0,-1.31
100000.0,0.038,14062.0801,0.2,0.0,0.8,0.0,0.13
100000.0,0.0423,18143.7207,0.2,0.0,0.8,0.0,1.35
100000.0,0.0477,24660.4297,0.2,0.0,0.8,0.0,0.62
100000.0,0.0535,33596.4414,0.2,0.0,0.8,0.0,-0.98
100000.0,0.0597,43647.4414,0.2,0.0,0.8,0.0,1.49
100000.0,0.067,60089.8711,0.2,0.0,0.8,0.0,-2.29
100000.0,0.0759,80390.5938,0.2,0.0,0.8,0.0,-0.35
100000.0,0.0838,101536.258,0.2,0.0,0.8,0.0,0.25
100000.0,0.0943,134807.0,0.2,0.0,0.8,0.0,-0.3
100000.0,0.106,177647.5,0.2,0.0,0.8,0.0,0.25
100000.0,0.1187,235425.359,0.2,0.0,0.8,0.0,-1.09
100000.0,0.1325,306224.938,0.2,0.0,0.8,0.0,-0.69
100000.0,0.1478,397766.125,0.2,0.0,0.8,0.0,-0.21
100000.0,0.1653,523821.281,0.2,0.0,0.8,0.0,-1.34
100000.0,0.1856,688967.0,0.2,0.0,0.8,0.0,-2.4
100000.0,0.2084,853597.312,0.2,0.0,0.8,0.0,3.05
100000.0,0.2337,1144965.0,0.2,0.0,0.8,0.0,-1.34
100000.0,0.261,1469716.0,0.2,0.0,0.8,0.0,-0.7
100000.0,0.2915,1885031.25,0.2,0.0,0.8,0.0,-0.58
110000.0,0.0214,3675.67,0.2,0.0,0.8,0.0,-2.54
110000.0,0.0271,6214.18,0.2,0.0,0.8,0.0,3.2
110000.0,0.03,8589.76,0.2,0.0,0.8,0.0,-2.73
110000.0,0.0335,10943.7305,0.2,0.0,0.8,0.0,3.85
110000.0,0.0376,15172.3799,0.2,0.0,0.8,0.0,-0.57
110000.0,0.0423,20106.1,0.2,0.0,0.8,0.0,1.01
110000.0,0.0477,27216.25,0.2,0.0,0.8,0.0,1.23
110000.0,0.0533,36575.9,0.2,0.0,0.8,0.0,-0.22
110000.0,0.0599,49635.6406,0.2,0.0,0.8,0.0,-0.33
110000.0,0.0669,64112.0781,0.2,0.0,0.8,0.0,2.96
110000.0,0.0745,86646.6797,0.2,0.0,0.8,0.0,-1.36
110000.0,0.0839,115438.094,0.2,0.0,0.8,0.0,-1.37
110000.0,0.0938,146633.062,0.2,0.0,0.8,0.0,1.9
110000.0,0.1054,198547.344,0.2,0.0,0.8,0.0,-1.01
110000.0,0.1172,252497.141,0.2,0.0,0.8,0.0,1.38
110000.0,0.1321,339857.094,0.2,0.0,0.8,0.0,0.09
110000.0,0.1473,449571.469,0.2,0.0,0.8,0.0,-1.71
110000.0,0.1655,587953.25,0.2,0.0,0.8,0.0,-0.77
110000.0,0.1853,756826.75,0.2,0.0,0.8,0.0,0.49
110000.0,0.2078,987069.375,0.2,0.0,0.8,0.0,-0.89
110000.0,0.2316,1257705.62,0.2,0.0,0.8,0.0,-0.06
110000.0,0.2597,1655050.0,0.2,0.0,0.8,0.0,-1.23
110000.0,0.2904,2096806.38,0.2,0.0,0.8,0.0,0.41
120000.0,0.0196,3149.94,0.2,0.0,0.8,0.0,-0.01
120000.0,0.0243,5161.67,0.2,0.0,0.8,0.0,2.97
120000.0,0.027,6693.09,0.2,0.0,0.8,0.0,3.82
120000.0,0.0302,9443.53,0.2,0.0,0.8,0.0,0.11
120000.0,0.0341,13294.2,0.2,0.0,0.8,0.0,-2.97
120000.0,0.0381,17127.5898,0.2,0.0,0.8,0.0,0.21
120000.0,0.0426,22834.3301,0.2,0.0,0.8,0.0,-0.57
120000.0,0.0479,30346.2695,0.2,0.0,0.8,0.0,1.86
120000.0,0.0533,40109.0195,0.2,0.0,0.8,0.0,1.7
120000.0,0.0601,56030.9492,0.2,0.0,0.8,0.0,-0.79
120000.0,0.067,73003.6719,0.2,0.0,0.8,0.0,0.05
120000.0,0.0753,96841.7812,0.2,0.0,0.8,0.0,1.2
120000.0,0.0845,129536.547,0.2,0.0,0.8,0.0,-0.25
120000.0,0.0945,165174.453,0.2,0.0,0.8,0.0,2.65
120000.0,0.1049,218190.188,0.2,0.0,0.8,0.0,-0.29
120000.0,0.1183,290538.531,0.2,0.0,0.8,0.0,0.35
120000.0,0.132,374560.156,0.2,0.0,0.8,0.0,1.49
120000.0,0.1476,487622.312,0.2,0.0,0.8,0.0,1.99
120000.0,0.1658,643704.25,0.2,0.0,0.8,0.0,1.84
120000.0,0.1864,860450.812,0.2,0.0,0.8,0.0,-0.4
120000.0,0.2064,1076453.0,0.2,0.0,0.8,0.0,0.24
120000.0,0.2334,1423509.0,0.2,0.0,0.8,0.0,0.36
120000.0,0.2599,1836461.38,0.2,0.0,0.8,0.0,-0.4
120000.0,0.2936,2401098.0,0.2,0.0,0.8,0.0,0.87
130000.0,0.018,2776.75,0.2,0.0,0.8,0.0,3.36
130000.0,0.021,3787.92,0.2,0.0,0.8,0.0,7.11
130000.0,0.0241,5783.95,0.2,0.0,0.8,0.0,-2.48
130000.0,0.0272,7781.9,0.2,0.0,0.8,0.0,0.77
130000.0,0.03,10327.1299,0.2,0.0,0.8,0.0,-1.04
130000.0,0.0337,14058.25,0.2,0.0,0.8,0.0,-1.26
130000.0,0.0378,18066.1895,0.2,0.0,0.8,0.0,3.09
130000.0,0.0422,24066.9902,0.2,0.0,0.8,0.0,2.39
130000.0,0.0476,34841.7,0.2,0.0,0.8,0.0,-3.42
130000.0,0.0532,43968.9805,0.2,0.0,0.8,0.0,2.52
130000.0,0.0596,61189.4805,0.2,0.0,0.8,0.0,-2.12
130000.0,0.0666,80540.6172,0.2,0.0,0.8,0.0,-1.04
130000.0,0.0748,106602.391,0.2,0.0,0.8,0.0,-0.63
130000.0,0.084,140583.188,0.2,0.0,0.8,0.0,0.28
130000.0,0.093,182189.766,0.2,0.0,0.8,0.0,-1.03
130000.0,0.1044,240069.516,0.2,0.0,0.8,0.0,-0.21
130000.0,0.1175,320866.969,0.2,0.0,0.8,0.0,-0.65
130000.0,0.1313,416876.25,0.2,0.0,0.8,0.0,-0.01
130000.0,0.1474,556934.188,0.2,0.0,0.8,0.0,-1.84
130000.0,0.1655,716603.062,0.2,0.0,0.8,0.0,1.16
130000.0,0.1831,924046.625,0.2,0.0,0.8,0.0,-1.06
130000.0,0.2055,1171509.12,0.2,0.0,0.8,0.0,1.28
130000.0,0.2316,1542894.38,0.2,0.0,0.8,0.0,0.55
130000.0,0.26,2023139.62,0.2,0.0,0.8,0.0,0.21
130000.0,0.2913,2654702.5,0.2,0.0,0.8,0.0,-1.35
140000.0,0.0168,2723.79,0.2,0.0,0.8,0.0,-4.06
140000.0,0.0191,3466.97,0.2,0.0,0.8,0.0,1.37
140000.0,0.0214,4460.03,0.2,0.0,0.8,0.0,2.08
140000.0,0.0242,6342.85,0.2,0.0,0.8,0.0,1.07
140000.0,0.0271,8746.87,0.2,0.0,0.8,0.0,-1.53
140000.0,0.0303,11399.9102,0.2,0.0,0.8,0.0,2.86
140000.0,0.0336,15025.5098,0.2,0.0,0.8,0.0,1.31
140000.0,0.0382,20846.4805,0.2,0.0,0.8,0.0,0.03
140000.0,0.0427,27746.7891,0.2,0.0,0.8,0.0,1.27
140000.0,0.0478,38505.6797,0.2,0.0,0.8,0.0,-1.28
140000.0,0.0533,49508.9492,0.2,0.0,0.8,0.0,1.18
140000.0,0.0598,66132.0781,0.2,0.0,0.8,0.0,1.55
140000.0,0.0672,88759.4688,0.2,0.0,0.8,0.0,1.46
140000.0,0.0752,118645.07,0.2,0.0,0.8,0.0,0.07
140000.0,0.0841,153753.188,0.2,0.0,0.8,0.0,2.35
140000.0,0.0938,204602.797,0.2,0.0,0.8,0.0,-0.09
140000.0,0.105,266889.531,0.2,0.0,0.8,0.0,0.79
140000.0,0.1175,354392.125,0.2,0.0,0.8,0.0,0.01
140000.0,0.1319,468442.938,0.2,0.0,0.8,0.0,-0.22
140000.0,0.1479,604595.812,0.2,0.0,0.8,0.0,1.73
140000.0,0.1658,816100.312,0.2,0.0,0.8,0.0,-1.65
140000.0,0.1848,1051825.38,0.2,0.0,0.8,0.0,-1.87
140000.0,0.2074,1318035.12,0.2,0.0,0.8,0.0,1.42
140000.0,0.2333,1732515.62,0.2,0.0,0.8,0.0,0.34
140000.0,0.2603,2231453.5,0.2,0.0,0.8,0.0,0.67
150000.0,0.0157,2472.8,0.2,0.0,0.8,0.0,-0.39
150000.0,0.0189,3783.65,0.2,0.0,0.8,0.0,-2.16
150000.0,0.0215,4924.67,0.2,0.0,0.8,0.0,4.24
150000.0,0.0241,7208.67,0.2,0.0,0.8,0.0,-3.0
150000.0,0.0266,8982.74,0.2,0.0,0.8,0.0,2.45
150000.0,0.0304,13099.8301,0.2,0.0,0.8,0.0,-1.73
150000.0,0.034,17411.9805,0.2,0.0,0.8,0.0,-1.87
150000.0,0.0379,22030.3203,0.2,0.0,0.8,0.0,2.6
150000.0,0.0422,30136.4102,0.2,0.0,0.8,0.0,-0.35
150000.0,0.0477,42252.6094,0.2,0.0,0.8,0.0,-1.69
150000.0,0.0531,54304.1289,0.2,0.0,0.8,0.0,0.71
150000.0,0.0597,73125.2,0.2,0.0,0.8,0.0,0.24
150000.0,0.0667,97259.7891,0.2,0.0,0.8,0.0,-0.34
150000.0,0.0752,129276.703,0.2,0.0,0.8,0.0,1.66
150000.0,0.0834,172508.188,0.2,0.0,0.8,0.0,-1.97
150000.0,0.0938,224296.484,0.2,0.0,0.8,0.0,0.76
150000.0,0.1044,290758.625,0.2,0.0,0.8,0.0,0.61
150000.0,0.1172,386443.938,0.2,0.0,0.8,0.0,0.57
150000.0,0.1312,511148.469,0.2,0.0,0.8,0.0,-0.28
150000.0,0.1482,676498.938,0.2,0.0,0.8,0.0,0.37
150000.0,0.1639,859634.812,0.2,0.0,0.8,0.0,0.54
150000.0,0.1848,1138562.5,0.2,0.0,0.8,0.0,0.05
150000.0,0.2069,1459673.0,0.2,0.0,0.8,0.0,-0.01
150000.0,0.2324,1885757.38,0.2,0.0,0.8,0.0,0.71
160000.0,0.0147,2329.12,0.2,0.0,0.8,0.0,-2.96
160000.0,0.0172,2996.04,0.2,0.0,0.8,0.0,11.07
160000.0,0.0192,4339.65,0.2,0.0,0.8,0.0,-2.6
160000.0,0.0217,5521.81,0.2,0.0,0.8,0.0,6.55
160000.0,0.0241,7815.98,0.2,0.0,0.8,0.0,-0.42
160000.0,0.027,10612.4502,0.2,0.0,0.8,0.0,-0.84
160000.0,0.0305,14259.0498,0.2,0.0,0.8,0.0,0.71
160000.0,0.0339,18500.0703,0.2,0.0,0.8,0.0,1.6
160000.0,0.0377,24266.4297,0.2,0.0,0.8,0.0,1.18
160000.0,0.0426,33641.9102,0.2,0.0,0.8,0.0,1.43
160000.0,0.0477,45750.5703,0.2,0.0,0.8,0.0,0.25
160000.0,0.0533,60681.0117,0.2,0.0,0.8,0.0,0.16
160000.0,0.0599,81117.2734,0.2,0.0,0.8,0.0,0.43
160000.0,0.0671,107176.938,0.2,0.0,0.8,0.0,1.26
160000.0,0.0743,138908.234,0.2,0.0,0.8,0.0,1.08
160000.0,0.0838,189569.562,0.2,0.0,0.8,0.0,-0.15
160000.0,0.094,248493.781,0.2,0.0,0.8,0.0,0.67
160000.0,0.1046,322526.375,0.2,0.0,0.8,0.0,0.51
160000.0,0.1175,430043.938,0.2,0.0,0.8,0.0,-0.09
160000.0,0.1321,572697.062,0.2,0.0,0.8,0.0,-0.69
160000.0,0.148,740321.125,0.2,0.0,0.8,0.0,0.51
160000.0,0.1646,956403.938,0.2,0.0,0.8,0.0,-0.13
160000.0,0.1852,1235264.0,0.2,0.0,0.8,0.0,1.8
160000.0,0.2084,1627828.5,0.2,0.0,0.8,0.0,0.04
160000.0,0.2328,2093990.62,0.2,0.0,0.8,0.0,-0.36
170000.0,0.0151,2550.19,0.2,0.0,0.8,0.0,2.72
170000.0,0.0171,3625.49,0.2,0.0,0.8,0.0,-4.47
170000.0,0.0189,4232.51,0.2,0.0,0.8,0.0,6.85
170000.0,0.0212,6339.26,0.2,0.0,0.8,0.0,-4.15
170000.0,0.0239,8617.85,0.2,0.0,0.8,0.0,-2.09
170000.0,0.0267,11135.3496,0.2,0.0,0.8,0.0,0.83
170000.0,0.0299,15158.8604,0.2,0.0,0.8,0.0,-1.07
170000.0,0.0336,20075.1309,0.2,0.0,0.8,0.0,1.16
170000.0,0.0376,26465.8594,0.2,0.0,0.8,0.0,2.43
170000.0,0.0423,37383.1,0.2,0.0,0.8,0.0,-1.92
170000.0,0.0471,48330.9102,0.2,0.0,0.8,0.0,1.1
170000.0,0.0533,66642.5312,0.2,0.0,0.8,0.0,0.2
170000.0,0.0597,89674.6328,0.2,0.0,0.8,0.0,-1.14
170000.0,0.0668,117495.133,0.2,0.0,0.8,0.0,0.57
170000.0,0.074,154735.234,0.2,0.0,0.8,0.0,-1.55
170000.0,0.0835,207311.578,0.2,0.0,0.8,0.0,-0.57
170000.0,0.093,266885.156,0.2,0.0,0.8,0.0,0.23
170000.0,0.1042,354850.5,0.2,0.0,0.8,0.0,-0.94
170000.0,0.1172,465493.75,0.2,0.0,0.8,0.0,0.56
170000.0,0.1315,615893.688,0.2,0.0,0.8,0.0,0.06
170000.0,0.146,787902.688,0.2,0.0,0.8,0.0,-0.08
170000.0,0.1645,1048539.25,0.2,0.0,0.8,0.0,-0.82
170000.0,0.1843,1376404.62,0.2,0.0,0.8,0.0,-1.87
170000.0,0.207,1747560.25,0.2,0.0,0.8,0.0,0.58
180000.0,0.0135,2128.38,0.2,0.0,0.8,0.0,3.48
180000.0,0.0152,2740.33,0.2,0.0,0.8,0.0,7.5
180000.0,0.017,4038.15,0.2,0.0,0.8,0.0,-6.43
180000.0,0.0192,4898.54,0.2,0.0,0.8,0.0,7.0
180000.0,0.0213,7059.33,0.2,0.0,0.8,0.0,-3.31
180000.0,0.024,9490.39,0.2,0.0,0.8,0.0,-1.78
180000.0,0.027,12614.46,0.2,0.0,0.8,0.0,-0.11
180000.0,0.0301,16402.6699,0.2,0.0,0.8,0.0,1.52
180000.0,0.0339,23687.9,0.2,0.0,0.8,0.0,-4.12
180000.0,0.0378,29755.1504,0.2,0.0,0.8,0.0,1.11
180000.0,0.0426,41684.1914,0.2,0.0,0.8,0.0,-1.77
180000.0,0.0475,54765.8398,0.2,0.0,0.8,0.0,-0.82
180000.0,0.0534,74112.4297,0.2,0.0,0.8,0.0,-1.27
180000.0,0.0598,97131.9375,0.2,0.0,0.8,0.0,0.69
180000.0,0.0663,126395.773,0.2,0.0,0.8,0.0,0.36
180000.0,0.0744,170796.156,0.2,0.0,0.8,0.0,-0.67
180000.0,0.0836,226424.719,0.2,0.0,0.8,0.0,-0.3
180000.0,0.0932,294597.625,0.2,0.0,0.8,0.0,-0.29
180000.0,0.1049,390168.219,0.2,0.0,0.8,0.0,0.46
180000.0,0.1177,519340.406,0.2,0.0,0.8,0.0,-0.74
180000.0,0.1319,678528.0,0.2,0.0,0.8,0.0,-0.45
180000.0,0.1472,869356.562,0.2,0.0,0.8,0.0,0.71
180000.0,0.165,1132026.0,0.2,0.0,0.8,0.0,1.13
180000.0,0.1854,1505238.0,0.2,0.0,0.8,0.0,-0.65
180000.0,0.2079,1925324.0,0.2,0.0,0.8,0.0,0.04
190000.0,0.0136,2496.7,0.2,0.0,0.8,0.0,-4.23
190000.0,0.0153,3320.23,0.2,0.0,0.8,0.0,-3.74
190000.0,0.0169,3925.52,0.2,0.0,0.8,0.0,6.6
190000.0,0.019,5672.7,0.2,0.0,0.8,0.0,-2.37
190000.0,0.0214,7786.05,0.2,0.0,0.8,0.0,-2.76
190000.0,0.024,10109.1299,0.2,0.0,0.8,0.0,0.33
190000.0,0.0268,13532.9805,0.2,0.0,0.8,0.0,-1.13
190000.0,0.0301,18031.0801,0.2,0.0,0.8,0.0,0.82
190000.0,0.0337,24466.2793,0.2,0.0,0.8,0.0,0.3
190000.0,0.0379,33355.4492,0.2,0.0,0.8,0.0,-1.01
190000.0,0.0423,43579.0117,0.2,0.0,0.8,0.0,0.47
190000.0,0.0474,58817.9883,0.2,0.0,0.8,0.0,0.37
190000.0,0.0532,79048.1797,0.2,0.0,0.8,0.0,0.02
190000.0,0.0597,104364.227,0.2,0.0,0.8,0.0,1.85
190000.0,0.0662,138537.594,0.2,0.0,0.8,0.0,-0.39
190000.0,0.0745,185023.906,0.2,0.0,0.8,0.0,0.53
190000.0,0.083,240403.594,0.2,0.0,0.8,0.0,0.73
190000.0,0.0931,315792.0,0.2,0.0,0.8,0.0,1.23
190000.0,0.1045,425696.625,0.2,0.0,0.8,0.0,-0.98
190000.0,0.1176,556180.938,0.2,0.0,0.8,0.0,0.82
190000.0,0.1306,709122.688,0.2,0.0,0.8,0.0,1.46
190000.0,0.1472,948379.062,0.2,0.0,0.8,0.0,0.27
190000.0,0.1647,1236168.5,0.2,0.0,0.8,0.0,-0.04
190000.0,0.185,1620561.62,0.2,0.0,0.8,0.0,-0.57
200000.0,0.0122,2069.48,0.2,0.0,0.8,0.0,-3.01
200000.0,0.0138,2509.46,0.2,0.0,0.8,0.0,9.47
200000.0,0.0154,3681.3,0.2,0.0,0.8,0.0,-3.41
200000.0,0.0171,4560.43,0.2,0.0,0.8,0.0,2.72
200000.0,0.0193,6354.9,0.2,0.0,0.8,0.0,-1.32
200000.0,0.0216,8325.76,0.2,0.0,0.8,0.0,2.1
200000.0,0.024,10625.7402,0.2,0.0,0.8,0.0,5.01
200000.0,0.0271,14148.9805,0.2,0.0,0.8,0.0,7.59
200000.0,0.0302,19448.8203,0.2,0.0,0.8,0.0,3.44
200000.0,0.0337,26753.5801,0.2,0.0,0.8,0.0,0.69
200000.0,0.0381,36309.1406,0.2,0.0,0.8,0.0,0.72
200000.0,0.0425,47250.5195,0.2,0.0,0.8,0.0,2.28
200000.0,0.0479,64817.6484,0.2,0.0,0.8,0.0,1.18
200000.0,0.0534,86021.2812,0.2,0.0,0.8,0.0,0.97
200000.0,0.0601,116394.25,0.2,0.0,0.8,0.0,0.93
200000.0,0.0667,155500.438,0.2,0.0,0.8,0.0,-1.77
200000.0,0.075,203026.219,0.2,0.0,0.8,0.0,1.08
200000.0,0.0836,266445.094,0.2,0.0,0.8,0.0,0.28
200000.0,0.0936,350275.625,0.2,0.0,0.8,0.0,0.19
200000.0,0.1053,465565.281,0.2,0.0,0.8,0.0,0.21
200000.0,0.1177,606566.625,0.2,0.0,0.8,0.0,0.35
200000.0,0.1311,802773.312,0.2,0.0,0.8,0.0,-2.43
200000.0,0.1475,1029996.56,0.2,0.0,0.8,0.0,0.61
200000.0,0.1658,1360810.25,0.2,0.0,0.8,0.0,-0.21
200000.0,0.1854,1740781.0,0.2,0.0,0.8,0.0,1.42
210000.0,0.0119,1931.25,0.2,0.0,0.8,0.0,10.89
210000.0,0.0135,2927.82,0.2,0.0,0.8,0.0,-4.29
210000.0,0.0153,3714.78,0.2,0.0,0.8,0.0,5.08
210000.0,0.0172,5393.34,0.2,0.0,0.8,0.0,-4.38
210000.0,0.019,6531.86,0.2,0.0,0.8,0.0,2.04
210000.0,0.0214,8875.75,0.2,0.0,0.8,0.0,1.07
210000.0,0.0241,12401.29,0.2,0.0,0.8,0.0,-2.08
210000.0,0.0268,15902.1904,0.2,0.0,0.8,0.0,0.95
210000.0,0.0301,21862.7109,0.2,0.0,0.8,0.0,-0.85
210000.0,0.0339,30325.3203,0.2,0.0,0.8,0.0,-2.14
210000.0,0.0378,38550.0703,0.2,0.0,0.8,0.0,1.72
210000.0,0.0422,51189.7617,0.2,0.0,0.8,0.0,0.59
210000.0,0.0476,70125.7734,0.2,0.0,0.8,0.0,-0.33
210000.0,0.0532,92407.1562,0.2,0.0,0.8,0.0,0.83
210000.0,0.0591,124385.281,0.2,0.0,0.8,0.0,-2.3
210000.0,0.0665,163767.484,0.2,0.0,0.8,0.0,0.82
210000.0,0.0741,216386.016,0.2,0.0,0.8,0.0,-0.28
210000.0,0.083,284735.25,0.2,0.0,0.8,0.0,0.07
210000.0,0.093,376750.125,0.2,0.0,0.8,0.0,-0.55
210000.0,0.1049,498857.062,0.2,0.0,0.8,0.0,0.19
210000.0,0.1163,635094.75,0.2,0.0,0.8,0.0,0.74
210000.0,0.1312,840695.375,0.2,0.0,0.8,0.0,1.38
210000.0,0.147,1124859.5,0.2,0.0,0.8,0.0,-1.56
210000.0,0.1645,1433025.62,0.2,0.0,0.8,0.0,0.58
220000.0,0.0107,1904.87,0.2,0.0,0.8,0.0,-6.63
220000.0,0.0121,2396.6,0.2,0.0,0.8,0.0,0.06
220000.0,0.0135,2944.34,0.2,0.0,0.8,0.0,7.65
220000.0,0.0154,4324.21,0.2,0.0,0.8,0.0,-0.87
220000.0,0.0172,5683.44,0.2,0.0,0.8,0.0,-0.45
220000.0,0.0193,7260.55,0.2,0.0,0.8,0.0,3.39
220000.0,0.0214,9537.98,0.2,0.0,0.8,0.0,1.96
220000.0,0.024,13377.7803,0.2,0.0,0.8,0.0,-1.1
220000.0,0.0271,18022.4492,0.2,0.0,0.8,0.0,0.22
220000.0,0.0303,25009.2109,0.2,0.0,0.8,0.0,-3.83
220000.0,0.0338,31889.5195,0.2,0.0,0.8,0.0,0.93
220000.0,0.0377,42192.8086,0.2,0.0,0.8,0.0,-0.33
220000.0,0.0424,56420.4,0.2,0.0,0.8,0.0,0.4
220000.0,0.0478,76733.8281,0.2,0.0,0.8,0.0,-0.26
220000.0,0.0534,100196.148,0.2,0.0,0.8,0.0,1.7
220000.0,0.0593,133656.25,0.2,0.0,0.8,0.0,-0.07
220000.0,0.0665,176566.0,0.2,0.0,0.8,0.0,1.08
220000.0,0.0743,237945.312,0.2,0.0,0.8,0.0,-1.28
220000.0,0.0835,311967.812,0.2,0.0,0.8,0.0,0.29
220000.0,0.0935,411277.312,0.2,0.0,0.8,0.0,-0.34
220000.0,0.1049,540546.5,0.2,0.0,0.8,0.0,-0.25
220000.0,0.1173,712163.062,0.2,0.0,0.8,0.0,-1.41
220000.0,0.1313,916802.125,0.2,0.0,0.8,0.0,0.06
220000.0,0.1479,1207708.0,0.2,0.0,0.8,0.0,0.53
220000.0,0.1647,1548666.5,0.2,0.0,0.8,0.0,0.68
230000.0,0.0109,1872.62,0.2,0.0,0.8,0.0,12.91
230000.0,0.0123,2829.98,0.2,0.0,0.8,0.0,-2.72
230000.0,0.0136,3550.53,0.2,0.0,0.8,0.0,-1.09
230000.0,0.0154,4837.05,0.2,0.0,0.8,0.0,-2.34
230000.0,0.017,5901.24,0.2,0.0,0.8,0.0,2.39
230000.0,0.019,7924.63,0.2,0.0,0.8,0.0,-0.35
230000.0,0.0214,10397.4902,0.2,0.0,0.8,0.0,1.98
230000.0,0.0242,14656.0098,0.2,0.0,0.8,0.0,0.44
230000.0,0.0268,20103.3594,0.2,0.0,0.8,0.0,-4.85
230000.0,0.0303,25978.8301,0.2,0.0,0.8,0.0,1.78
230000.0,0.0337,34655.8398,0.2,0.0,0.8,0.0,-0.79
230000.0,0.0378,46073.3594,0.2,0.0,0.8,0.0,-1.07
230000.0,0.0424,61559.6289,0.2,0.0,0.8,0.0,-1.25
230000.0,0.0476,82286.4062,0.2,0.0,0.8,0.0,-0.71
230000.0,0.0529,109326.477,0.2,0.0,0.8,0.0,-2.33
230000.0,0.0593,142591.672,0.2,0.0,0.8,0.0,0.78
230000.0,0.0664,193230.484,0.2,0.0,0.8,0.0,-1.5
230000.0,0.0743,253188.344,0.2,0.0,0.8,0.0,-0.07
230000.0,0.0833,339869.312,0.2,0.0,0.8,0.0,-1.75
230000.0,0.0937,439581.781,0.2,0.0,0.8,0.0,0.84
230000.0,0.104,570761.688,0.2,0.0,0.8,0.0,-0.69
230000.0,0.1167,740515.938,0.2,0.0,0.8,0.0,0.83
230000.0,0.1316,998654.25,0.2,0.0,0.8,0.0,-0.96
230000.0,0.147,1277047.25,0.2,0.0,0.8,0.0,0.5
230000.0,0.1652,1698960.5,0.2,0.0,0.8,0.0,-1.25
240000.0,0.0108,2290.1,0.2,0.0,0.8,0.0,-3.92
240000.0,0.012,2929.37,0.2,0.0,0.8,0.0,-2.2
240000.0,0.0137,4002.84,0.2,0.0,0.8,0.0,-2.17
240000.0,0.0153,4946.87,0.2,0.0,0.8,0.0,3.56
240000.0,0.0169,6728.97,0.2,0.0,0.8,0.0,-4.42
240000.0,0.0192,8909.67,0.2,0.0,0.8,0.0,-1.97
240000.0,0.0214,11416.6797,0.2,0.0,0.8,0.0,1.31
240000.0,0.0241,15893.1699,0.2,0.0,0.8,0.0,-0.91
240000.0,0.0269,20878.4102,0.2,0.0,0.8,0.0,1.57
240000.0,0.0301,28255.3691,0.2,0.0,0.8,0.0,-0.48
240000.0,0.0337,38033.1719,0.2,0.0,0.8,0.0,-2.53
240000.0,0.0377,48389.9414,0.2,0.0,0.8,0.0,1.19
240000.0,0.0423,66175.5703,0.2,0.0,0.8,0.0,-1.15
240000.0,0.0474,87320.9766,0.2,0.0,0.8,0.0,0.57
240000.0,0.0525,113198.75,0.2,0.0,0.8,0.0,0.39
240000.0,0.0592,155875.875,0.2,0.0,0.8,0.0,-1.42
240000.0,0.066,202801.297,0.2,0.0,0.8,0.0,-0.11
240000.0,0.074,266083.281,0.2,0.0,0.8,0.0,1.26
240000.0,0.0831,360218.75,0.2,0.0,0.8,0.0,-0.81
240000.0,0.0932,467957.719,0.2,0.0,0.8,0.0,0.3
240000.0,0.1037,597111.5,0.2,0.0,0.8,0.0,1.35
240000.0,0.117,806501.25,0.2,0.0,0.8,0.0,-0.33
240000.0,0.1305,1041117.12,0.2,0.0,0.8,0.0,-0.19
240000.0,0.1472,1385025.0,0.2,0.0,0.8,0.0,-0.72
250000.0,0.0107,2351.28,0.2,0.0,0.8,0.0,0.15
250000.0,0.0123,3291.4,0.2,0.0,0.8,0.0,0.02
250000.0,0.0135,4179.37,0.2,0.0,0.8,0.0,-1.29
250000.0,0.0154,5758.97,0.2,0.0,0.8,0.0,-3.07
250000.0,0.0171,7009.37,0.2,0.0,0.8,0.0,2.5
250000.0,0.0192,9468.63,0.2,0.0,0.8,0.0,0.62
250000.0,0.0215,12538.6396,0.2,0.0,0.8,0.0,1.17
250000.0,0.0241,16844.0391,0.2,0.0,0.8,0.0,1.74
250000.0,0.0269,22972.1406,0.2,0.0,0.8,0.0,-0.77
250000.0,0.0302,30507.4492,0.2,0.0,0.8,0.0,0.36
250000.0,0.0337,39425.3516,0.2,0.0,0.8,0.0,1.75
250000.0,0.0378,52342.4609,0.2,0.0,0.8,0.0,1.8
250000.0,0.0425,70732.6328,0.2,0.0,0.8,0.0,1.25
250000.0,0.0475,93091.9609,0.2,0.0,0.8,0.0,2.03
250000.0,0.053,125140.703,0.2,0.0,0.8,0.0,0.02
250000.0,0.0593,164287.172,0.2,0.0,0.8,0.0,1.23
250000.0,0.0662,219049.406,0.2,0.0,0.8,0.0,0.14
250000.0,0.0744,292213.688,0.2,0.0,0.8,0.0,-0.19
250000.0,0.0835,387758.344,0.2,0.0,0.8,0.0,-0.4
250000.0,0.0935,502035.75,0.2,0.0,0.8,0.0,0.97
250000.0,0.1046,666836.438,0.2,0.0,0.8,0.0,-1.26
250000.0,0.1167,847736.188,0.2,0.0,0.8,0.0,1.0
250000.0,0.132,1137861.12,0.2,0.0,0.8,0.0,0.25
250000.0,0.1471,1457365.5,0.2,0.0,0.8,0.0,1.14
260000.0,0.0109,2680.65,0.2,0.0,0.8,0.0,0.07
260000.0,0.0121,3412.65,0.2,0.0,0.8,0.0,0.21
260000.0,0.0136,4548.16,0.2,0.0,0.8,0.0,-0.08
260000.0,0.0154,5938.96,0.2,0.0,0.8,0.0,1.93
260000.0,0.0172,7691.76,0.2,0.0,0.8,0.0,2.59
260000.0,0.0193,10454.0195,0.2,0.0,0.8,0.0,0.15
260000.0,0.0214,13605.8701,0.2,0.0,0.8,0.0,-0.19
260000.0,0.0239,18457.2,0.2,0.0,0.8,0.0,-1.55
260000.0,0.0271,24895.9,0.2,0.0,0.8,0.0,0.58
260000.0,0.0298,31727.6602,0.2,0.0,0.8,0.0,0.83
260000.0,0.0336,42707.8281,0.2,0.0,0.8,0.0,0.3
260000.0,0.0377,55912.2891,0.2,0.0,0.8,0.0,1.29
260000.0,0.0424,75925.5469,0.2,0.0,0.8,0.0,-0.05
260000.0,0.047,100344.609,0.2,0.0,0.8,0.0,-1.45
260000.0,0.0528,131471.5,0.2,0.0,0.8,0.0,0.92
260000.0,0.0592,177917.578,0.2,0.0,0.8,0.0,-0.54
260000.0,0.0662,235174.031,0.2,0.0,0.8,0.0,-0.37
260000.0,0.0743,310887.906,0.2,0.0,0.8,0.0,-0.2
260000.0,0.0835,409895.656,0.2,0.0,0.8,0.0,0.82
260000.0,0.0924,529043.375,0.2,0.0,0.8,0.0,-0.83
260000.0,0.1039,689624.75,0.2,0.0,0.8,0.0,0.73
260000.0,0.117,924676.75,0.2,0.0,0.8,0.0,-1.05
260000.0,0.1312,1191068.75,0.2,0.0,0.8,0.0,0.84
270000.0,0.0107,2870.84,0.2,0.0,0.8,0.0,-2.08
270000.0,0.0122,3809.48,0.2,0.0,0.8,0.0,0.46
270000.0,0.0136,4793.45,0.2,0.0,0.8,0.0,3.67
270000.0,0.0153,6542.92,0.2,0.0,0.8,0.0,-0.76
270000.0,0.0171,8661.23,0.2,0.0,0.8,0.0,-3.29
270000.0,0.0191,10815.0801,0.2,0.0,0.8,0.0,2.39
270000.0,0.0215,14993.5098,0.2,0.0,0.8,0.0,-1.02
270000.0,0.024,19692.3203,0.2,0.0,0.8,0.0,0.82
270000.0,0.0268,26592.9902,0.2,0.0,0.8,0.0,-1.36
270000.0,0.03,35297.3789,0.2,0.0,0.8,0.0,-1.68
270000.0,0.0338,47347.8,0.2,0.0,0.8,0.0,-1.79
270000.0,0.0378,61122.3789,0.2,0.0,0.8,0.0,0.27
270000.0,0.0425,81914.3438,0.2,0.0,0.8,0.0,0.13
270000.0,0.047,106503.203,0.2,0.0,0.8,0.0,-0.55
270000.0,0.0529,143488.969,0.2,0.0,0.8,0.0,-0.54
270000.0,0.0591,189173.047,0.2,0.0,0.8,0.0,-0.4
270000.0,0.0662,250404.812,0.2,0.0,0.8,0.0,-0.1
270000.0,0.0744,332506.75,0.2,0.0,0.8,0.0,-0.08
270000.0,0.0836,438223.469,0.2,0.0,0.8,0.0,0.64
270000.0,0.0929,562286.562,0.2,0.0,0.8,0.0,1.07
270000.0,0.1048,756844.25,0.2,0.0,0.8,0.0,-0.5
270000.0,0.1168,965464.875,0.2,0.0,0.8,0.0,0.91
270000.0,0.1317,1291838.62,0.2,0.0,0.8,0.0,-0.21
280000.0,0.0109,3122.74,0.2,0.0,0.8,0.0,0.37
280000.0,0.012,4011.79,0.2,0.0,0.8,0.0,-1.35
280000.0,0.0136,5482.63,0.2,0.0,0.8,0.0,-3.2
280000.0,0.0151,6728.48,0.2,0.0,0.8,0.0,1.13
280000.0,0.0169,8771.81,0.2,0.0,0.8,0.0,0.95
280000.0,0.0191,11754.1797,0.2,0.0,0.8,0.0,0.98
280000.0,0.0213,15706.4,0.2,0.0,0.8,0.0,0.27
280000.0,0.0239,21308.2402,0.2,0.0,0.8,0.0,-2.0
280000.0,0.0267,27709.9297,0.2,0.0,0.8,0.0,0.59
280000.0,0.0298,36329.9,0.2,0.0,0.8,0.0,0.7
280000.0,0.0334,48117.7383,0.2,0.0,0.8,0.0,0.67
280000.0,0.0377,65536.7578,0.2,0.0,0.8,0.0,-0.77
280000.0,0.0421,83801.8125,0.2,0.0,0.8,0.0,2.07
280000.0,0.047,112977.922,0.2,0.0,0.8,0.0,-0.22
280000.0,0.0525,147476.578,0.2,0.0,0.8,0.0,1.28
280000.0,0.0586,197104.484,0.2,0.0,0.8,0.0,-0.04
280000.0,0.0659,262216.031,0.2,0.0,0.8,0.0,0.24
280000.0,0.0739,345809.906,0.2,0.0,0.8,0.0,0.66
280000.0,0.0828,457438.906,0.2,0.0,0.8,0.0,0.08
280000.0,0.0926,602647.625,0.2,0.0,0.8,0.0,-0.95
280000.0,0.1032,777715.25,0.2,0.0,0.8,0.0,-0.68
280000.0,0.1168,1030205.44,0.2,0.0,0.8,0.0,0.15
280000.0,0.1299,1331410.0,0.2,0.0,0.8,0.0,-0.4
290000.0,0.0108,3308.66,0.2,0.0,0.8,0.0,-0.4
290000.0,0.0122,4473.71,0.2,0.0,0.8,0.0,-1.45
290000.0,0.0134,5442.97,0.2,0.0,0.8,0.0,2.3
290000.0,0.0152,7295.54,0.2,0.0,0.8,0.0,1.4
290000.0,0.0169,9399.96,0.2,0.0,0.8,0.0,1.45
290000.0,0.0191,12903.2197,0.2,0.0,0.8,0.0,-0.38
290000.0,0.0214,17345.9395,0.2,0.0,0.8,0.0,-1.68
290000.0,0.0239,22403.1797,0.2,0.0,0.8,0.0,0.88
290000.0,0.0267,29521.7305,0.2,0.0,0.8,0.0,1.05
290000.0,0.03,39789.6914,0.2,0.0,0.8,0.0,-0.21
290000.0,0.0336,52573.0703,0.2,0.0,0.8,0.0,-0.05
290000.0,0.0379,70028.1562,0.2,0.0,0.8,0.0,0.07
290000.0,0.0418,91352.4375,0.2,0.0,0.8,0.0,-1.93
290000.0,0.047,119615.289,0.2,0.0,0.8,0.0,0.6
290000.0,0.0527,162445.797,0.2,0.0,0.8,0.0,-1.33
290000.0,0.059,213344.875,0.2,0.0,0.8,0.0,-0.41
290000.0,0.0661,283407.969,0.2,0.0,0.8,0.0,-0.67
290000.0,0.0743,374925.281,0.2,0.0,0.8,0.0,-0.15
290000.0,0.0822,487303.219,0.2,0.0,0.8,0.0,-2.06
290000.0,0.0926,635039.5,0.2,0.0,0.8,0.0,0.01
290000.0,0.1043,844233.0,0.2,0.0,0.8,0.0,-0.63
290000.0,0.1165,1090461.38,0.2,0.0,0.8,0.0,-0.23
300000.0,0.0107,3385.4,0.2,0.0,0.8,0.0,4.76
300000.0,0.0121,4581.67,0.2,0.0,0.8,0.0,3.19
300000.0,0.0136,6183.79,0.2,0.0,0.8,0.0,-1.35
300000.0,0.0152,8040.18,0.2,0.0,0.8,0.0,-1.68
300000.0,0.0171,10263.2598,0.2,0.0,0.8,0.0,2.5
300000.0,0.0192,13847.8398,0.2,0.0,0.8,0.0,0.93
300000.0,0.0213,17974.6797,0.2,0.0,0.8,0.0,1.4
300000.0,0.0239,24102.1309,0.2,0.0,0.8,0.0,0.28
300000.0,0.0269,32561.25,0.2,0.0,0.8,0.0,-0.94
300000.0,0.0301,43163.3594,0.2,0.0,0.8,0.0,-0.84
300000.0,0.0337,56543.5,0.2,0.0,0.8,0.0,-0.2
300000.0,0.0379,74201.5,0.2,0.0,0.8,0.0,0.83
300000.0,0.0419,96466.75,0.2,0.0,0.8,0.0,-0.28
300000.0,0.0473,130719.906,0.2,0.0,0.8,0.0,-0.62
300000.0,0.0528,171723.125,0.2,0.0,0.8,0.0,-0.09
300000.0,0.0592,227514.172,0.2,0.0,0.8,0.0,0.02
300000.0,0.0664,301852.469,0.2,0.0,0.8,0.0,-0.1
300000.0,0.0745,396091.375,0.2,0.0,0.8,0.0,0.8
300000.0,0.0829,512814.375,0.2,0.0,0.8,0.0,0.71
300000.0,0.0933,688292.625,0.2,0.0,0.8,0.0,-0.61
300000.0,0.1041,878477.625,0.2,0.0,0.8,0.0,0.62
300000.0,0.1173,1171602.5,0.2,0.0,0.8,0.0,-0.17
310000.0,0.0109,3906.19,0.2,0.0,0.8,0.0,-0.27
310000.0,0.0122,5235.33,0.2,0.0,0.8,0.0,-2.5
310000.0,0.0136,6568.25,0.2,0.0,0.8,0.0,1.19
310000.0,0.0151,8320.38,0.2,0.0,0.8,0.0,2.08
310000.0,0.0172,11405.1104,0.2,0.0,0.8,0.0,0.68
310000.0,0.0192,14958.2695,0.2,0.0,0.8,0.0,0.41
310000.0,0.0214,20002.6406,0.2,0.0,0.8,0.0,-1.69
310000.0,0.0239,25700.75,0.2,0.0,0.8,0.0,0.68
310000.0,0.0268,34308.4492,0.2,0.0,0.8,0.0,0.18
310000.0,0.0302,45441.1797,0.2,0.0,0.8,0.0,0.79
310000.0,0.0338,60461.7188,0.2,0.0,0.8,0.0,-0.4
310000.0,0.038,78525.8594,0.2,0.0,0.8,0.0,2.01
310000.0,0.0422,104156.133,0.2,0.0,0.8,0.0,-0.28
310000.0,0.0472,136173.516,0.2,0.0,0.8,0.0,1.18
310000.0,0.0527,181427.281,0.2,0.0,0.8,0.0,-0.48
310000.0,0.0592,240991.875,0.2,0.0,0.8,0.0,0.19
310000.0,0.0664,319031.125,0.2,0.0,0.8,0.0,0.16
310000.0,0.0744,422898.844,0.2,0.0,0.8,0.0,-0.49
310000.0,0.0833,559783.188,0.2,0.0,0.8,0.0,-1.49
310000.0,0.0929,715731.688,0.2,0.0,0.8,0.0,-0.23
310000.0,0.105,949236.812,0.2,0.0,0.8,0.0,0.55
310000.0,0.117,1220658.12,0.2,0.0,0.8,0.0,2.14
320000.0,0.0108,4005.04,0.2,0.0,0.8,0.0,3.75
320000.0,0.0122,5406.12,0.2,0.0,0.8,0.0,2.71
320000.0,0.0137,7114.26,0.2,0.0,0.8,0.0,1.36
320000.0,0.0152,9089.21,0.2,0.0,0.8,0.0,0.53
320000.0,0.0172,12336.4902,0.2,0.0,0.8,0.0,-0.7
320000.0,0.019,15921.7305,0.2,0.0,0.8,0.0,-1.21
320000.0,0.0215,20903.6699,0.2,0.0,0.8,0.0,2.11
320000.0,0.024,27566.6094,0.2,0.0,0.8,0.0,0.53
320000.0,0.0268,36597.6211,0.2,0.0,0.8,0.0,-0.31
320000.0,0.0302,48598.7891,0.2,0.0,0.8,0.0,0.1
320000.0,0.0338,64089.2617,0.2,0.0,0.8,0.0,0.11
320000.0,0.0375,82633.4,0.2,0.0,0.8,0.0,-0.33
320000.0,0.0421,108807.602,0.2,0.0,0.8,0.0,0.56
320000.0,0.0473,147656.062,0.2,0.0,0.8,0.0,-0.84
320000.0,0.0529,193692.141,0.2,0.0,0.8,0.0,-0.44
320000.0,0.0592,256483.797,0.2,0.0,0.8,0.0,-0.4
320000.0,0.0664,338652.375,0.2,0.0,0.8,0.0,-0.26
320000.0,0.0737,440223.875,0.2,0.0,0.8,0.0,-1.43
320000.0,0.0827,572490.25,0.2,0.0,0.8,0.0,0.15
320000.0,0.0935,761568.562,0.2,0.0,0.8,0.0,0.45
320000.0,0.1044,988836.688,0.2,0.0,0.8,0.0,0.67
320000.0,0.1174,1307633.12,0.2,0.0,0.8,0.0,2.16
330000.0,0.0109,4556.31,0.2,0.0,0.8,0.0,0.25
330000.0,0.0121,5775.4,0.2,0.0,0.8,0.0,0.43
330000.0,0.0135,7434.3,0.2,0.0,0.8,0.0,1.25
330000.0,0.0152,9894.47,0.2,0.0,0.8,0.0,-0.27
330000.0,0.0171,12696.4199,0.2,0.0,0.8,0.0,2.95
330000.0,0.0191,16678.1094,0.2,0.0,0.8,0.0,2.31
330000.0,0.0215,22855.4199,0.2,0.0,0.8,0.0,-0.11
330000.0,0.0239,28948.9297,0.2,0.0,0.8,0.0,1.54
330000.0,0.0269,38300.7891,0.2,0.0,0.8,0.0,2.32
330000.0,0.0301,51127.9492,0.2,0.0,0.8,0.0,0.99
330000.0,0.0338,67218.6484,0.2,0.0,0.8,0.0,1.56
330000.0,0.0374,87556.8281,0.2,0.0,0.8,0.0,-0.67
330000.0,0.0421,115224.789,0.2,0.0,0.8,0.0,1.16
330000.0,0.047,150684.656,0.2,0.0,0.8,0.0,1.61
330000.0,0.0527,200994.109,0.2,0.0,0.8,0.0,1.17
330000.0,0.0591,268114.844,0.2,0.0,0.8,0.0,0.52
330000.0,0.0664,355399.094,0.2,0.0,0.8,0.0,0.63
330000.0,0.0736,454497.25,0.2,0.0,0.8,0.0,1.12
330000.0,0.0831,607040.625,0.2,0.0,0.8,0.0,1.16
330000.0,0.0929,793764.75,0.2,0.0,0.8,0.0,0.36
330000.0,0.1047,1045403.94,0.2,0.0,0.8,0.0,0.8
340000.0,0.0108,4721.84,0.2,0.0,0.8,0.0,1.83
340000.0,0.0121,6215.63,0.2,0.0,0.8,0.0,0.24
340000.0,0.0135,8085.36,0.2,0.0,0.8,0.0,-0.74
340000.0,0.0151,10248.79,0.2,0.0,0.8,0.0,2.29
340000.0,0.017,13855.4805,0.2,0.0,0.8,0.0,-0.69
340000.0,0.019,17919.2793,0.2,0.0,0.8,0.0,0.73
340000.0,0.0213,23398.4395,0.2,0.0,0.8,0.0,1.14
340000.0,0.0239,31757.2109,0.2,0.0,0.8,0.0,-1.53
340000.0,0.0267,41326.9,0.2,0.0,0.8,0.0,-1.01
340000.0,0.03,54138.5195,0.2,0.0,0.8,0.0,0.38
340000.0,0.0337,72024.4297,0.2,0.0,0.8,0.0,-0.22
340000.0,0.0374,91156.2891,0.2,0.0,0.8,0.0,1.18
340000.0,0.042,123105.594,0.2,0.0,0.8,0.0,-0.61
340000.0,0.0469,160797.094,0.2,0.0,0.8,0.0,0.0
340000.0,0.0526,213072.25,0.2,0.0,0.8,0.0,0.09
340000.0,0.059,283376.906,0.2,0.0,0.8,0.0,-0.51
340000.0,0.0664,374313.469,0.2,0.0,0.8,0.0,0.64
340000.0,0.0738,484828.844,0.2,0.0,0.8,0.0,0.56
340000.0,0.0829,643922.312,0.2,0.0,0.8,0.0,-0.55
340000.0,0.0927,826131.688,0.2,0.0,0.8,0.0,0.84
340000.0,0.1042,1097922.62,0.2,0.0,0.8,0.0,1.0
350000.0,0.0107,5004.86,0.2,0.0,0.8,0.0,0.16
350000.0,0.0119,6324.88,0.2,0.0,0.8,0.0,2.11
350000.0,0.0135,8678.11,0.2,0.0,0.8,0.0,-0.32
350000.0,0.0151,11189.2,0.2,0.0,0.8,0.0,-0.6
350000.0,0.0169,14369.8799,0.2,0.0,0.8,0.0,1.02
350000.0,0.019,19318.8496,0.2,0.0,0.8,0.0,-0.67
350000.0,0.0213,25121.0098,0.2,0.0,0.8,0.0,0.17
350000.0,0.0237,32450.0391,0.2,0.0,0.8,0.0,0.98
350000.0,0.0267,43166.9414,0.2,0.0,0.8,0.0,0.83
350000.0,0.0299,57546.1914,0.2,0.0,0.8,0.0,-0.78
350000.0,0.0334,74241.6172,0.2,0.0,0.8,0.0,0.85
350000.0,0.0373,97659.6875,0.2,0.0,0.8,0.0,-0.18
350000.0,0.0418,127456.32,0.2,0.0,0.8,0.0,0.61
350000.0,0.0465,168399.328,0.2,0.0,0.8,0.0,-1.05
350000.0,0.0523,222608.234,0.2,0.0,0.8,0.0,-0.28
350000.0,0.0587,292894.406,0.2,0.0,0.8,0.0,0.55
350000.0,0.0657,389014.156,0.2,0.0,0.8,0.0,-0.38
350000.0,0.0734,515530.781,0.2,0.0,0.8,0.0,-2.1
350000.0,0.0821,658069.0,0.2,0.0,0.8,0.0,0.14
350000.0,0.0926,870784.75,0.2,0.0,0.8,0.0,0.8
350000.0,0.1033,1129303.75,0.2,0.0,0.8,0.0,1.89
360000.0,0.0107,5534.31,0.2,0.0,0.8,0.0,-3.04
360000.0,0.012,7260.25,0.2,0.0,0.8,0.0,-3.95
360000.0,0.0135,9274.87,0.2,0.0,0.8,0.0,-1.9
360000.0,0.015,11853.9,0.2,0.0,0.8,0.0,-0.71
360000.0,0.0169,16210.1104,0.2,0.0,0.8,0.0,-4.6
360000.0,0.0187,20075.1602,0.2,0.0,0.8,0.0,-1.34
360000.0,0.0211,27042.5605,0.2,0.0,0.8,0.0,-3.07
360000.0,0.0237,35518.0586,0.2,0.0,0.8,0.0,-2.96
360000.0,0.0264,46285.7383,0.2,0.0,0.8,0.0,-3.22
360000.0,0.0297,60114.4805,0.2,0.0,0.8,0.0,-1.08
360000.0,0.0329,78610.5,0.2,0.0,0.8,0.0,-2.96
360000.0,0.037,102825.578,0.2,0.0,0.8,0.0,-1.95
360000.0,0.0416,136835.5,0.2,0.0,0.8,0.0,-2.4
360000.0,0.0463,176149.547,0.2,0.0,0.8,0.0,-1.36
360000.0,0.0521,235117.109,0.2,0.0,0.8,0.0,-1.6
360000.0,0.0584,311118.844,0.2,0.0,0.8,0.0,-1.9
360000.0,0.065,406072.781,0.2,0.0,0.8,0.0,-2.33
360000.0,0.0728,531610.438,0.2,0.0,0.8,0.0,-1.79
360000.0,0.0818,696477.25,0.2,0.0,0.8,0.0,-1.45
360000.0,0.0918,914229.812,0.2,0.0,0.8,0.0,-1.05
360000.0,0.1029,1188810.25,0.2,0.0,0.8,0.0,1.36
370000.0,0.0107,5801.51,0.2,0.0,0.8,0.0,0.1
370000.0,0.0121,7568.06,0.2,0.0,0.8,0.0,0.23
370000.0,0.0135,9790.6,0.2,0.0,0.8,0.0,-0.26
370000.0,0.0151,12724.5098,0.2,0.0,0.8,0.0,0.43
370000.0,0.0169,16910.6797,0.2,0.0,0.8,0.0,-1.03
370000.0,0.0191,22292.5605,0.2,0.0,0.8,0.0,-0.83
370000.0,0.0213,28537.5605,0.2,0.0,0.8,0.0,-0.18
370000.0,0.0238,37190.8789,0.2,0.0,0.8,0.0,0.15
370000.0,0.0268,49301.3594,0.2,0.0,0.8,0.0,-0.16
370000.0,0.03,64699.3516,0.2,0.0,0.8,0.0,-0.05
370000.0,0.0333,85064.8594,0.2,0.0,0.8,0.0,-2.02
370000.0,0.0373,107734.469,0.2,0.0,0.8,0.0,1.04
370000.0,0.0417,141705.438,0.2,0.0,0.8,0.0,0.25
370000.0,0.0468,189248.844,0.2,0.0,0.8,0.0,-0.58
370000.0,0.0524,248538.984,0.2,0.0,0.8,0.0,-0.25
370000.0,0.059,330310.406,0.2,0.0,0.8,0.0,0.21
370000.0,0.0653,422764.312,0.2,0.0,0.8,0.0,0.12
370000.0,0.0738,562915.188,0.2,0.0,0.8,0.0,0.88
370000.0,0.0826,747113.875,0.2,0.0,0.8,0.0,-0.89
370000.0,0.0925,953738.438,0.2,0.0,0.8,0.0,1.34
380000.0,0.0108,6273.99,0.2,0.0,0.8,0.0,1.47
380000.0,0.0121,8071.43,0.2,0.0,0.8,0.0,0.91
380000.0,0.0136,10306.4199,0.2,0.0,0.8,0.0,2.4
380000.0,0.0152,13588.4102,0.2,0.0,0.8,0.0,1.25
380000.0,0.017,17865.8203,0.2,0.0,0.8,0.0,0.74
380000.0,0.019,22721.2598,0.2,0.0,0.8,0.0,2.05
380000.0,0.0213,30408.0195,0.2,0.0,0.8,0.0,0.04
380000.0,0.0239,39517.9609,0.2,0.0,0.8,0.0,0.81
380000.0,0.0267,51330.1602,0.2,0.0,0.8,0.0,1.06
380000.0,0.0301,68275.9609,0.2,0.0,0.8,0.0,1.01
380000.0,0.0334,88146.0625,0.2,0.0,0.8,0.0,0.66
380000.0,0.0374,115676.25,0.2,0.0,0.8,0.0,0.21
380000.0,0.0418,150836.406,0.2,0.0,0.8,0.0,0.17
380000.0,0.047,200645.703,0.2,0.0,0.8,0.0,0.01
380000.0,0.0527,262667.875,0.2,0.0,0.8,0.0,0.6
380000.0,0.0591,347165.062,0.2,0.0,0.8,0.0,0.67
380000.0,0.066,452947.719,0.2,0.0,0.8,0.0,0.67
380000.0,0.074,599750.188,0.2,0.0,0.8,0.0,-0.22
380000.0,0.0827,770359.438,0.2,0.0,0.8,0.0,1.15
380000.0,0.0928,1018798.62,0.2,0.0,0.8,0.0,1.07
390000.0,0.0107,6436.71,0.2,0.0,0.8,0.0,2.41
390000.0,0.0121,8425.72,0.2,0.0,0.8,0.0,2.36
390000.0,0.0135,10936.5,0.2,0.0,0.8,0.0,1.09
390000.0,0.0149,13893.1504,0.2,0.0,0.8,0.0,1.05
390000.0,0.0168,18486.6602,0.2,0.0,0.8,0.0,-0.02
390000.0,0.0189,24019.8906,0.2,0.0,0.8,0.0,1.87
390000.0,0.021,31108.25,0.2,0.0,0.8,0.0,0.2
390000.0,0.0236,40292.3594,0.2,0.0,0.8,0.0,1.14
390000.0,0.0265,53392.4102,0.2,0.0,0.8,0.0,1.03
390000.0,0.0297,70042.9609,0.2,0.0,0.8,0.0,1.13
390000.0,0.033,91372.4219,0.2,0.0,0.8,0.0,-0.19
390000.0,0.037,118131.273,0.2,0.0,0.8,0.0,0.66
390000.0,0.0414,156786.797,0.2,0.0,0.8,0.0,-1.06
390000.0,0.0464,205185.953,0.2,0.0,0.8,0.0,-0.47
390000.0,0.0521,270177.875,0.2,0.0,0.8,0.0,-0.03
390000.0,0.0584,359993.969,0.2,0.0,0.8,0.0,-0.96
390000.0,0.0654,470583.375,0.2,0.0,0.8,0.0,-0.69
390000.0,0.0729,611688.438,0.2,0.0,0.8,0.0,-1.07
390000.0,0.082,799674.125,0.2,0.0,0.8,0.0,0.45
390000.0,0.0916,1040417.5,0.2,0.0,0.8,0.0,1.21
400000.0,0.0107,7084.06,0.2,0.0,0.8,0.0,-0.61
400000.0,0.0121,9230.01,0.2,0.0,0.8,0.0,-0.68
400000.0,0.0136,11863.5303,0.2,0.0,0.8,0.0,1.79
400000.0,0.0151,15394.9902,0.2,0.0,0.8,0.0,-0.14
400000.0,0.017,19977.0898,0.2,0.0,0.8,0.0,1.61
400000.0,0.019,26013.1895,0.2,0.0,0.8,0.0,-0.27
400000.0,0.0212,33777.8789,0.2,0.0,0.8,0.0,-0.25
400000.0,0.0238,44099.3906,0.2,0.0,0.8,0.0,-0.41
400000.0,0.0267,57428.1484,0.2,0.0,0.8,0.0,0.74
400000.0,0.0297,74162.1484,0.2,0.0,0.8,0.0,0.41
400000.0,0.0333,98617.9688,0.2,0.0,0.8,0.0,-0.61
400000.0,0.0373,125505.641,0.2,0.0,0.8,0.0,1.67
400000.0,0.0417,164331.391,0.2,0.0,0.8,0.0,0.86
400000.0,0.0468,216996.984,0.2,0.0,0.8,0.0,0.99
400000.0,0.0526,289144.156,0.2,0.0,0.8,0.0,0.15
400000.0,0.0588,379572.344,0.2,0.0,0.8,0.0,-0.11
400000.0,0.0655,493410.0,0.2,0.0,0.8,0.0,-0.26
400000.0,0.0735,643668.562,0.2,0.0,0.8,0.0,0.78
400000.0,0.0828,856200.188,0.2,0.0,0.8,0.0,0.59
400000.0,0.0926,1107787.75,0.2,0.0,0.8,0.0,2.82
410000.0,0.0108,7529.03,0.2,0.0,0.8,0.0,1.1
410000.0,0.0121,9846.82,0.2,0.0,0.8,0.0,0.47
410000.0,0.0135,12331.9902,0.2,0.0,0.8,0.0,2.67
410000.0,0.0151,16132.0303,0.2,0.0,0.8,0.0,0.83
410000.0,0.017,21559.5703,0.2,0.0,0.8,0.0,-0.34
410000.0,0.0189,26955.3301,0.2,0.0,0.8,0.0,1.32
410000.0,0.0212,35017.6289,0.2,0.0,0.8,0.0,1.6
410000.0,0.0237,45420.7,0.2,0.0,0.8,0.0,1.44
410000.0,0.0267,60336.9102,0.2,0.0,0.8,0.0,0.96
410000.0,0.0296,78672.0703,0.2,0.0,0.8,0.0,-0.65
410000.0,0.0333,102328.422,0.2,0.0,0.8,0.0,0.49
410000.0,0.0372,132621.156,0.2,0.0,0.8,0.0,0.28
410000.0,0.0416,173186.594,0.2,0.0,0.8,0.0,0.38
410000.0,0.0467,227068.422,0.2,0.0,0.8,0.0,0.62
410000.0,0.0526,302306.781,0.2,0.0,0.8,0.0,0.51
410000.0,0.058,384365.875,0.2,0.0,0.8,0.0,0.38
410000.0,0.0654,512582.812,0.2,0.0,0.8,0.0,0.34
410000.0,0.0736,682162.938,0.2,0.0,0.8,0.0,-0.24
410000.0,0.0823,878733.25,0.2,0.0,0.8,0.0,1.42
420000.0,0.0106,7716.91,0.2,0.0,0.8,0.0,-0.14
420000.0,0.0119,10031.5596,0.2,0.0,0.8,0.0,-0.53
420000.0,0.0133,12953.0098,0.2,0.0,0.8,0.0,-0.2
420000.0,0.0149,16926.5508,0.2,0.0,0.8,0.0,-1.38
420000.0,0.0167,22253.5,0.2,0.0,0.8,0.0,-1.39
420000.0,0.0186,27774.75,0.2,0.0,0.8,0.0,0.36
420000.0,0.0209,36540.8398,0.2,0.0,0.8,0.0,-0.49
420000.0,0.0235,47993.2109,0.2,0.0,0.8,0.0,-0.59
420000.0,0.0263,62541.5391,0.2,0.0,0.8,0.0,-0.7
420000.0,0.0292,81637.8438,0.2,0.0,0.8,0.0,-2.53
420000.0,0.0328,105442.727,0.2,0.0,0.8,0.0,-0.7
420000.0,0.0366,135813.703,0.2,0.0,0.8,0.0,-0.7
420000.0,0.0411,180105.875,0.2,0.0,0.8,0.0,-1.82
420000.0,0.0461,234209.891,0.2,0.0,0.8,0.0,-0.97
420000.0,0.0518,311452.812,0.2,0.0,0.8,0.0,-1.27
420000.0,0.0573,397132.125,0.2,0.0,0.8,0.0,-1.02
420000.0,0.0646,525260.062,0.2,0.0,0.8,0.0,-0.51
420000.0,0.0727,700345.938,0.2,0.0,0.8,0.0,-1.42
420000.0,0.0812,901031.0,0.2,0.0,0.8,0.0,0.11
430000.0,0.0109,8896.67,0.2,0.0,0.8,0.0,-2.51
430000.0,0.0122,11544.4805,0.2,0.0,0.8,0.0,-3.02
430000.0,0.0136,14533.8203,0.2,0.0,0.8,0.0,-1.16
430000.0,0.0152,19274.4,0.2,0.0,0.8,0.0,-3.75
430000.0,0.0169,24404.0898,0.2,0.0,0.8,0.0,-2.47
430000.0,0.019,31305.7793,0.2,0.0,0.8,0.0,-2.35
430000.0,0.0212,40054.8281,0.2,0.0,0.8,0.0,-1.14
430000.0,0.0239,52871.0117,0.2,0.0,0.8,0.0,-1.24
430000.0,0.0268,67775.2,0.2,0.0,0.8,0.0,0.58
430000.0,0.0298,87684.5625,0.2,0.0,0.8,0.0,0.13
430000.0,0.0333,114062.594,0.2,0.0,0.8,0.0,0.24
430000.0,0.0374,147493.281,0.2,0.0,0.8,0.0,0.81
430000.0,0.0419,193225.281,0.2,0.0,0.8,0.0,0.67
430000.0,0.0469,251282.562,0.2,0.0,0.8,0.0,1.05
430000.0,0.0526,331847.875,0.2,0.0,0.8,0.0,0.96
430000.0,0.0588,433916.969,0.2,0.0,0.8,0.0,0.68
430000.0,0.0657,567036.75,0.2,0.0,0.8,0.0,0.35
430000.0,0.0736,736239.188,0.2,0.0,0.8,0.0,1.3
430000.0,0.0826,973758.875,0.2,0.0,0.8,0.0,0.99
440000.0,0.0107,8793.62,0.2,0.0,0.8,0.0,-0.17
440000.0,0.0119,11252.2402,0.2,0.0,0.8,0.0,-0.38
440000.0,0.0133,14585.04,0.2,0.0,0.8,0.0,-0.29
440000.0,0.015,19321.8594,0.2,0.0,0.8,0.0,-1.66
440000.0,0.0167,24084.1895,0.2,0.0,0.8,0.0,0.65
440000.0,0.0187,31245.3301,0.2,0.0,0.8,0.0,-0.01
440000.0,0.0209,40160.1602,0.2,0.0,0.8,0.0,0.56
440000.0,0.0235,52638.8398,0.2,0.0,0.8,0.0,0.29
440000.0,0.0263,68464.5234,0.2,0.0,0.8,0.0,0.68
440000.0,0.0293,89074.1094,0.2,0.0,0.8,0.0,-0.58
440000.0,0.0328,116199.094,0.2,0.0,0.8,0.0,-0.18
440000.0,0.0367,150167.906,0.2,0.0,0.8,0.0,-0.26
440000.0,0.0412,196592.844,0.2,0.0,0.8,0.0,-0.43
440000.0,0.0461,256609.781,0.2,0.0,0.8,0.0,-0.18
440000.0,0.0518,339336.969,0.2,0.0,0.8,0.0,-0.52
440000.0,0.0578,443868.688,0.2,0.0,0.8,0.0,-0.8
440000.0,0.0647,575870.062,0.2,0.0,0.8,0.0,-0.43
440000.0,0.0727,755100.188,0.2,0.0,0.8,0.0,0.31
440000.0,0.0812,985538.688,0.2,0.0,0.8,0.0,0.38
450000.0,0.0107,9245.23,0.2,0.0,0.8,0.0,2.55
450000.0,0.0122,12182.6602,0.2,0.0,0.8,0.0,3.01
450000.0,0.0136,15834.4805,0.2,0.0,0.8,0.0,1.14
450000.0,0.0152,20090.3,0.2,0.0,0.8,0.0,3.33
450000.0,0.017,26140.7207,0.2,0.0,0.8,0.0,1.9
450000.0,0.019,33815.1484,0.2,0.0,0.8,0.0,1.78
450000.0,0.0214,43646.8086,0.2,0.0,0.8,0.0,2.16
450000.0,0.024,57577.4,0.2,0.0,0.8,0.0,1.83
450000.0,0.0266,72819.1562,0.2,0.0,0.8,0.0,1.86
450000.0,0.0297,94453.1328,0.2,0.0,0.8,0.0,2.07
450000.0,0.0334,125261.031,0.2,0.0,0.8,0.0,1.32
450000.0,0.0373,159773.734,0.2,0.0,0.8,0.0,2.46
450000.0,0.0419,210436.516,0.2,0.0,0.8,0.0,2.01
450000.0,0.0469,273941.438,0.2,0.0,0.8,0.0,2.3
450000.0,0.0521,355970.688,0.2,0.0,0.8,0.0,1.07
450000.0,0.0584,463708.406,0.2,0.0,0.8,0.0,2.04
450000.0,0.0659,615948.438,0.2,0.0,0.8,0.0,1.95
450000.0,0.0738,805235.812,0.2,0.0,0.8,0.0,1.92
450000.0,0.083,1065249.75,0.2,0.0,0.8,0.0,2.74
460000.0,0.0106,9795.08,0.2,0.0,0.8,0.0,-0.58
460000.0,0.012,12949.1104,0.2,0.0,0.8,0.0,-1.39
460000.0,0.0133,16594.6191,0.2,0.0,0.8,0.0,-3.32
460000.0,0.0149,21166.1797,0.2,0.0,0.8,0.0,-0.86
460000.0,0.0166,27201.3105,0.2,0.0,0.8,0.0,-1.45
460000.0,0.0187,34940.8789,0.2,0.0,0.8,0.0,-1.09
460000.0,0.0209,45131.9688,0.2,0.0,0.8,0.0,-1.4
460000.0,0.0235,59142.1,0.2,0.0,0.8,0.0,-0.99
460000.0,0.026,75962.3,0.2,0.0,0.8,0.0,-2.47
460000.0,0.0292,97852.8906,0.2,0.0,0.8,0.0,-0.85
460000.0,0.0328,129885.383,0.2,0.0,0.8,0.0,-2.24
460000.0,0.0367,166363.062,0.2,0.0,0.8,0.0,-1.27
460000.0,0.0411,217522.219,0.2,0.0,0.8,0.0,-1.34
460000.0,0.0461,281930.469,0.2,0.0,0.8,0.0,-0.45
460000.0,0.0512,366445.844,0.2,0.0,0.8,0.0,-1.38
460000.0,0.0574,476878.375,0.2,0.0,0.8,0.0,-0.5
460000.0,0.0647,635559.375,0.2,0.0,0.8,0.0,-0.99
460000.0,0.0723,819941.188,0.2,0.0,0.8,0.0,-0.55
470000.0,0.0107,10358.9697,0.2,0.0,0.8,0.0,1.46
470000.0,0.0121,13551.0898,0.2,0.0,0.8,0.0,1.57
470000.0,0.0135,17318.25,0.2,0.0,0.8,0.0,1.7
470000.0,0.0151,22567.2,0.2,0.0,0.8,0.0,1.53
470000.0,0.0169,29018.1504,0.2,0.0,0.8,0.0,0.75
470000.0,0.019,37464.8,0.2,0.0,0.8,0.0,1.13
470000.0,0.0212,48069.8086,0.2,0.0,0.8,0.0,0.84
470000.0,0.0239,62878.1484,0.2,0.0,0.8,0.0,1.84
470000.0,0.0264,79876.0625,0.2,0.0,0.8,0.0,1.36
470000.0,0.0298,105408.922,0.2,0.0,0.8,0.0,1.37
470000.0,0.0332,137343.516,0.2,0.0,0.8,0.0,0.54
470000.0,0.0373,175310.766,0.2,0.0,0.8,0.0,2.24
470000.0,0.0418,230903.219,0.2,0.0,0.8,0.0,1.48
470000.0,0.0468,300751.438,0.2,0.0,0.8,0.0,1.55
470000.0,0.0521,387020.719,0.2,0.0,0.8,0.0,2.05
470000.0,0.0586,514624.312,0.2,0.0,0.8,0.0,1.5
470000.0,0.0654,663742.125,0.2,0.0,0.8,0.0,1.9
470000.0,0.0737,885200.625,0.2,0.0,0.8,0.0,1.11
480000.0,0.0106,10921.9199,0.2,0.0,0.8,0.0,-1.53
480000.0,0.0119,14070.5195,0.2,0.0,0.8,0.0,-1.24
480000.0,0.0132,17839.7305,0.2,0.0,0.8,0.0,-0.91
480000.0,0.0149,23394.4199,0.2,0.0,0.8,0.0,-1.8
480000.0,0.0166,29871.5195,0.2,0.0,0.8,0.0,-1.94
480000.0,0.0186,37949.4609,0.2,0.0,0.8,0.0,-0.63
480000.0,0.0208,49197.2109,0.2,0.0,0.8,0.0,-1.19
480000.0,0.0234,63944.2,0.2,0.0,0.8,0.0,-0.58
480000.0,0.0259,81934.0625,0.2,0.0,0.8,0.0,-1.26
480000.0,0.0292,107793.391,0.2,0.0,0.8,0.0,-1.07
480000.0,0.0324,137331.641,0.2,0.0,0.8,0.0,-0.61
480000.0,0.0364,176793.234,0.2,0.0,0.8,0.0,0.44
480000.0,0.0409,234390.234,0.2,0.0,0.8,0.0,-0.73
480000.0,0.0458,303852.688,0.2,0.0,0.8,0.0,-0.07
480000.0,0.0509,391123.719,0.2,0.0,0.8,0.0,-0.24
480000.0,0.0574,519599.25,0.2,0.0,0.8,0.0,0.03
480000.0,0.0642,675024.75,0.2,0.0,0.8,0.0,-0.07
480000.0,0.0722,888400.812,0.2,0.0,0.8,0.0,0.11
490000.0,0.0107,11557.9,0.2,0.0,0.8,0.0,0.17
490000.0,0.0119,14572.4404,0.2,0.0,0.8,0.0,0.07
490000.0,0.0134,19377.0898,0.2,0.0,0.8,0.0,-0.46
490000.0,0.0151,24795.9,0.2,0.0,0.8,0.0,0.96
490000.0,0.0167,31100.8496,0.2,0.0,0.8,0.0,1.09
490000.0,0.0188,39615.2383,0.2,0.0,0.8,0.0,2.47
490000.0,0.0212,52730.0195,0.2,0.0,0.8,0.0,1.29
490000.0,0.0237,67440.4688,0.2,0.0,0.8,0.0,2.03
490000.0,0.0263,87446.7109,0.2,0.0,0.8,0.0,0.84
490000.0,0.0294,112609.656,0.2,0.0,0.8,0.0,1.68
490000.0,0.033,147820.469,0.2,0.0,0.8,0.0,0.69
490000.0,0.037,190773.781,0.2,0.0,0.8,0.0,1.33
490000.0,0.0415,247010.734,0.2,0.0,0.8,0.0,1.87
490000.0,0.0465,322940.375,0.2,0.0,0.8,0.0,1.9
490000.0,0.052,423609.375,0.2,0.0,0.8,0.0,1.51
490000.0,0.058,548938.438,0.2,0.0,0.8,0.0,1.25
490000.0,0.0654,721040.625,0.2,0.0,0.8,0.0,2.67
490000.0,0.0729,933420.688,0.2,0.0,0.8,0.0,2.03
500000.0,0.0107,11968.5303,0.2,0.0,0.8,0.0,0.45
500000.0,0.012,15727.4697,0.2,0.0,0.8,0.0,-0.91
500000.0,0.0134,19995.4395,0.2,0.0,0.8,0.0,-0.11
500000.0,0.0151,26316.2305,0.2,0.0,0.8,0.0,-0.5
500000.0,0.0168,33187.1719,0.2,0.0,0.8,0.0,0.24
500000.0,0.0189,42721.6211,0.2,0.0,0.8,0.0,0.78
500000.0,0.0212,54884.4609,0.2,0.0,0.8,0.0,1.21
500000.0,0.0234,69358.2188,0.2,0.0,0.8,0.0,0.66
500000.0,0.0264,92417.8438,0.2,0.0,0.8,0.0,0.46
500000.0,0.0296,118512.82,0.2,0.0,0.8,0.0,2.32
500000.0,0.0329,152858.297,0.2,0.0,0.8,0.0,1.64
500000.0,0.037,195814.484,0.2,0.0,0.8,0.0,3.01
500000.0,0.0416,258534.25,0.2,0.0,0.8,0.0,2.52
500000.0,0.0464,335063.062,0.2,0.0,0.8,0.0,2.44
500000.0,0.0519,439284.938,0.2,0.0,0.8,0.0,1.96
500000.0,0.058,565430.125,0.2,0.0,0.8,0.0,3.29
500000.0,0.0655,753043.312,0.2,0.0,0.8,0.0,2.72
500000.0,0.0731,973185.688,0.2,0.0,0.8,0.0,2.92
