Repository: junyunPE/knowledge-aware-ANN-for-planar-magnetic-loss-modeling

# knowledge-aware-ANN-for-planar-winding-loss
A modeling tool for accurate and fast planar magnetic loss by Junyun Deng in University of Twente

File: Magnetic simulation/python/core loss/data/N87/N87-Triangular(D=0.5).csv
Frequency,Flux_Density,Power_Loss,Duty_1,Duty_2,Duty_3,Duty_4,Outlier_Factor
50000.0,0.0716,26409.4492,0.4,0.0,0.6,0.0,-14.96
50000.0,0.0715,26146.8496,0.4,0.0,0.6,0.0,0.71
50000.0,0.0951,51629.0508,0.4,0.0,0.6,0.0,-6.48
50000.0,0.1046,64933.0781,0.4,0.0,0.6,0.0,-0.98
50000.0,0.1187,86895.7,0.4,0.0,0.6,0.0,-0.28
50000.0,0.133,113388.453,0.4,0.0,0.6,0.0,-0.22
50000.0,0.1492,149171.234,0.4,0.0,0.6,0.0,-1.01
50000.0,0.1655,189035.406,0.4,0.0,0.6,0.0,0.03
50000.0,0.1865,250816.125,0.4,0.0,0.6,0.0,-1.63
50000.0,0.2082,317060.031,0.4,0.0,0.6,0.0,0.73
50000.0,0.2341,417930.094,0.4,0.0,0.6,0.0,-0.83
50000.0,0.2626,544117.5,0.4,0.0,0.6,0.0,-0.36
50000.0,0.2933,698471.562,0.4,0.0,0.6,0.0,0.05
60000.0,0.0596,21600.0,0.4,0.0,0.6,0.0,0.75
60000.0,0.0596,21771.0098,0.4,0.0,0.6,0.0,-1.02
60000.0,0.0849,49855.1094,0.4,0.0,0.6,0.0,-0.9
60000.0,0.0951,63998.3398,0.4,0.0,0.6,0.0,0.67
60000.0,0.1056,82441.9688,0.4,0.0,0.6,0.0,-0.74
60000.0,0.1182,106657.383,0.4,0.0,0.6,0.0,0.27
60000.0,0.1323,139376.656,0.4,0.0,0.6,0.0,-0.49
60000.0,0.1478,179659.656,0.4,0.0,0.6,0.0,0.21
60000.0,0.1663,236934.328,0.4,0.0,0.6,0.0,0.0
60000.0,0.1874,313657.75,0.4,0.0,0.6,0.0,-1.59
60000.0,0.2084,390137.531,0.4,0.0,0.6,0.0,1.06
60000.0,0.235,514119.812,0.4,0.0,0.6,0.0,0.2
60000.0,0.2619,661998.312,0.4,0.0,0.6,0.0,-0.09
60000.0,0.2944,868551.875,0.4,0.0,0.6,0.0,-0.27
70000.0,0.051,17627.4902,0.4,0.0,0.6,0.0,-0.75
70000.0,0.0532,19296.5,0.4,0.0,0.6,0.0,0.58
70000.0,0.0671,34147.3,0.4,0.0,0.6,0.0,-0.25
70000.0,0.0747,44211.1914,0.4,0.0,0.6,0.0,-0.87
70000.0,0.0848,59110.1211,0.4,0.0,0.6,0.0,-0.42
70000.0,0.0949,75810.4531,0.4,0.0,0.6,0.0,0.61
70000.0,0.1059,98020.7422,0.4,0.0,0.6,0.0,0.16
70000.0,0.1181,126656.344,0.4,0.0,0.6,0.0,0.28
70000.0,0.1326,167097.156,0.4,0.0,0.6,0.0,-0.36
70000.0,0.1484,216600.844,0.4,0.0,0.6,0.0,0.18
70000.0,0.167,285644.094,0.4,0.0,0.6,0.0,-0.05
70000.0,0.1866,369159.719,0.4,0.0,0.6,0.0,-0.75
70000.0,0.2094,471410.656,0.4,0.0,0.6,0.0,0.9
70000.0,0.2343,611375.312,0.4,0.0,0.6,0.0,0.0
70000.0,0.2621,789821.938,0.4,0.0,0.6,0.0,0.28
70000.0,0.2951,1037234.88,0.4,0.0,0.6,0.0,0.3
80000.0,0.0447,14607.5801,0.4,0.0,0.6,0.0,-0.59
80000.0,0.0533,22437.3594,0.4,0.0,0.6,0.0,0.53
80000.0,0.0594,29684.5703,0.4,0.0,0.6,0.0,-1.77
80000.0,0.0669,38801.3594,0.4,0.0,0.6,0.0,0.41
80000.0,0.0753,51646.5781,0.4,0.0,0.6,0.0,-0.13
80000.0,0.0846,68069.0469,0.4,0.0,0.6,0.0,-0.66
80000.0,0.095,88332.0703,0.4,0.0,0.6,0.0,0.46
80000.0,0.1056,113477.5,0.4,0.0,0.6,0.0,0.02
80000.0,0.1184,148985.109,0.4,0.0,0.6,0.0,-0.47
80000.0,0.1329,194925.453,0.4,0.0,0.6,0.0,0.24
80000.0,0.1488,254770.312,0.4,0.0,0.6,0.0,-0.13
80000.0,0.1673,335041.781,0.4,0.0,0.6,0.0,-0.35
80000.0,0.1875,435084.688,0.4,0.0,0.6,0.0,-0.58
80000.0,0.2099,554689.75,0.4,0.0,0.6,0.0,0.68
80000.0,0.2352,724418.125,0.4,0.0,0.6,0.0,-0.42
80000.0,0.2638,940942.312,0.4,0.0,0.6,0.0,0.07
80000.0,0.2958,1223935.62,0.4,0.0,0.6,0.0,0.63
90000.0,0.0397,12197.3301,0.4,0.0,0.6,0.0,-0.8
90000.0,0.0478,19519.6191,0.4,0.0,0.6,0.0,-0.38
90000.0,0.054,26601.5391,0.4,0.0,0.6,0.0,-1.26
90000.0,0.0594,33048.8711,0.4,0.0,0.6,0.0,0.58
90000.0,0.0671,44137.0312,0.4,0.0,0.6,0.0,0.72
90000.0,0.0751,58222.9492,0.4,0.0,0.6,0.0,-0.29
90000.0,0.0845,76414.9,0.4,0.0,0.6,0.0,0.83
90000.0,0.0947,100902.523,0.4,0.0,0.6,0.0,-0.33
90000.0,0.1058,130130.656,0.4,0.0,0.6,0.0,0.17
90000.0,0.1183,168740.156,0.4,0.0,0.6,0.0,0.85
90000.0,0.1321,220362.234,0.4,0.0,0.6,0.0,-0.03
90000.0,0.1487,291410.156,0.4,0.0,0.6,0.0,-0.21
90000.0,0.1674,381783.875,0.4,0.0,0.6,0.0,0.54
90000.0,0.1864,491559.969,0.4,0.0,0.6,0.0,-0.24
90000.0,0.2098,638007.062,0.4,0.0,0.6,0.0,0.42
90000.0,0.2359,832267.938,0.4,0.0,0.6,0.0,0.77
90000.0,0.2635,1079880.62,0.4,0.0,0.6,0.0,0.48
90000.0,0.2934,1400097.88,0.4,0.0,0.6,0.0,-0.66
100000.0,0.0358,10408.5303,0.4,0.0,0.6,0.0,1.47
100000.0,0.043,16669.8594,0.4,0.0,0.6,0.0,-0.24
100000.0,0.0476,21626.0801,0.4,0.0,0.6,0.0,-0.71
100000.0,0.0536,28655.1895,0.4,0.0,0.6,0.0,0.67
100000.0,0.0603,38399.6914,0.4,0.0,0.6,0.0,0.2
100000.0,0.0676,50909.2383,0.4,0.0,0.6,0.0,-0.36
100000.0,0.0754,65966.6172,0.4,0.0,0.6,0.0,-0.01
100000.0,0.0841,85702.1797,0.4,0.0,0.6,0.0,-0.01
100000.0,0.0947,113704.727,0.4,0.0,0.6,0.0,-0.16
100000.0,0.1059,147563.469,0.4,0.0,0.6,0.0,0.27
100000.0,0.1182,192248.562,0.4,0.0,0.6,0.0,-0.5
100000.0,0.1333,255042.391,0.4,0.0,0.6,0.0,-0.22
100000.0,0.1496,332942.188,0.4,0.0,0.6,0.0,0.15
100000.0,0.1669,431065.312,0.4,0.0,0.6,0.0,0.14
100000.0,0.187,564419.75,0.4,0.0,0.6,0.0,-0.87
100000.0,0.2103,726340.688,0.4,0.0,0.6,0.0,0.78
100000.0,0.2355,948596.125,0.4,0.0,0.6,0.0,0.05
100000.0,0.2622,1226438.75,0.4,0.0,0.6,0.0,-0.52
100000.0,0.2946,1599175.5,0.4,0.0,0.6,0.0,0.5
110000.0,0.0325,9209.46,0.4,0.0,0.6,0.0,-2.64
110000.0,0.0379,13309.3398,0.4,0.0,0.6,0.0,0.7
110000.0,0.0422,17535.7598,0.4,0.0,0.6,0.0,-0.19
110000.0,0.0475,23741.8398,0.4,0.0,0.6,0.0,-0.49
110000.0,0.0537,32035.0195,0.4,0.0,0.6,0.0,0.28
110000.0,0.0602,42599.3789,0.4,0.0,0.6,0.0,-0.23
110000.0,0.0668,54560.0586,0.4,0.0,0.6,0.0,0.39
110000.0,0.0751,72663.8,0.4,0.0,0.6,0.0,0.4
110000.0,0.0844,97359.9922,0.4,0.0,0.6,0.0,-0.63
110000.0,0.0946,126666.977,0.4,0.0,0.6,0.0,0.11
110000.0,0.1058,164722.984,0.4,0.0,0.6,0.0,0.42
110000.0,0.1189,218140.859,0.4,0.0,0.6,0.0,-0.04
110000.0,0.1335,284700.562,0.4,0.0,0.6,0.0,0.71
110000.0,0.1492,371458.438,0.4,0.0,0.6,0.0,0.2
110000.0,0.167,486772.219,0.4,0.0,0.6,0.0,-0.46
110000.0,0.1875,634824.0,0.4,0.0,0.6,0.0,-0.07
110000.0,0.2104,818788.375,0.4,0.0,0.6,0.0,0.74
110000.0,0.2336,1050447.75,0.4,0.0,0.6,0.0,-0.06
110000.0,0.2626,1385385.38,0.4,0.0,0.6,0.0,-0.32
110000.0,0.2934,1788221.0,0.4,0.0,0.6,0.0,0.14
120000.0,0.0298,8001.39,0.4,0.0,0.6,0.0,-0.47
120000.0,0.0338,11009.8398,0.4,0.0,0.6,0.0,-0.14
120000.0,0.0378,14594.1504,0.4,0.0,0.6,0.0,-1.52
120000.0,0.0425,19236.9102,0.4,0.0,0.6,0.0,1.23
120000.0,0.0475,25874.0391,0.4,0.0,0.6,0.0,-0.19
120000.0,0.0533,34706.2109,0.4,0.0,0.6,0.0,-0.63
120000.0,0.0604,47057.1094,0.4,0.0,0.6,0.0,0.13
120000.0,0.067,61257.9805,0.4,0.0,0.6,0.0,-0.77
120000.0,0.0749,79687.0781,0.4,0.0,0.6,0.0,0.22
120000.0,0.0848,109138.406,0.4,0.0,0.6,0.0,-1.29
120000.0,0.0946,140237.75,0.4,0.0,0.6,0.0,0.39
120000.0,0.1059,184551.031,0.4,0.0,0.6,0.0,-0.62
120000.0,0.1189,242317.312,0.4,0.0,0.6,0.0,-0.35
120000.0,0.1329,316838.312,0.4,0.0,0.6,0.0,-0.97
120000.0,0.1487,413032.625,0.4,0.0,0.6,0.0,-0.79
120000.0,0.1672,540939.375,0.4,0.0,0.6,0.0,0.11
120000.0,0.1882,712086.875,0.4,0.0,0.6,0.0,0.13
120000.0,0.2089,906719.062,0.4,0.0,0.6,0.0,-0.41
120000.0,0.2346,1181368.25,0.4,0.0,0.6,0.0,0.1
120000.0,0.2621,1527930.88,0.4,0.0,0.6,0.0,0.37
120000.0,0.2939,2009949.5,0.4,0.0,0.6,0.0,-0.39
130000.0,0.0275,6928.24,0.4,0.0,0.6,0.0,1.08
130000.0,0.0339,12046.4404,0.4,0.0,0.6,0.0,0.47
130000.0,0.0382,15725.75,0.4,0.0,0.6,0.0,3.46
130000.0,0.043,21841.9492,0.4,0.0,0.6,0.0,-0.5
130000.0,0.0475,28108.4609,0.4,0.0,0.6,0.0,0.06
130000.0,0.0538,38235.6289,0.4,0.0,0.6,0.0,0.83
130000.0,0.06,50592.3789,0.4,0.0,0.6,0.0,0.36
130000.0,0.0673,67642.2109,0.4,0.0,0.6,0.0,-0.21
130000.0,0.0756,89477.3828,0.4,0.0,0.6,0.0,0.21
130000.0,0.0846,116739.969,0.4,0.0,0.6,0.0,1.34
130000.0,0.0946,154756.062,0.4,0.0,0.6,0.0,-0.29
130000.0,0.1061,202570.047,0.4,0.0,0.6,0.0,0.31
130000.0,0.1188,263305.844,0.4,0.0,0.6,0.0,0.94
130000.0,0.1334,347655.75,0.4,0.0,0.6,0.0,0.55
130000.0,0.1493,453565.531,0.4,0.0,0.6,0.0,0.72
130000.0,0.1681,601293.875,0.4,0.0,0.6,0.0,0.84
130000.0,0.186,774466.938,0.4,0.0,0.6,0.0,-1.08
130000.0,0.2088,991427.812,0.4,0.0,0.6,0.0,1.02
130000.0,0.2346,1306478.75,0.4,0.0,0.6,0.0,0.0
130000.0,0.2623,1693389.75,0.4,0.0,0.6,0.0,0.08
130000.0,0.2939,2217629.0,0.4,0.0,0.6,0.0,-0.12
140000.0,0.0255,6233.77,0.4,0.0,0.6,0.0,-0.38
140000.0,0.0306,10167.4102,0.4,0.0,0.6,0.0,-1.16
140000.0,0.034,13430.8701,0.4,0.0,0.6,0.0,-3.2
140000.0,0.0382,17292.7305,0.4,0.0,0.6,0.0,0.71
140000.0,0.0423,22792.9297,0.4,0.0,0.6,0.0,-0.86
140000.0,0.0479,31086.0703,0.4,0.0,0.6,0.0,0.1
140000.0,0.0536,41601.2188,0.4,0.0,0.6,0.0,-0.63
140000.0,0.06,55268.5703,0.4,0.0,0.6,0.0,-0.65
140000.0,0.0677,74475.75,0.4,0.0,0.6,0.0,-0.06
140000.0,0.0753,96558.3438,0.4,0.0,0.6,0.0,0.37
140000.0,0.0845,128481.758,0.4,0.0,0.6,0.0,0.08
140000.0,0.0946,168599.094,0.4,0.0,0.6,0.0,0.22
140000.0,0.1063,222366.203,0.4,0.0,0.6,0.0,0.28
140000.0,0.1192,291190.875,0.4,0.0,0.6,0.0,0.39
140000.0,0.1331,382272.344,0.4,0.0,0.6,0.0,-0.57
140000.0,0.1494,498575.969,0.4,0.0,0.6,0.0,0.6
140000.0,0.1676,660638.625,0.4,0.0,0.6,0.0,0.02
140000.0,0.1863,855544.438,0.4,0.0,0.6,0.0,-1.04
140000.0,0.2095,1101375.5,0.4,0.0,0.6,0.0,0.52
140000.0,0.2342,1431100.12,0.4,0.0,0.6,0.0,-0.23
140000.0,0.2622,1859378.38,0.4,0.0,0.6,0.0,0.13
140000.0,0.2944,2435736.25,0.4,0.0,0.6,0.0,0.5
150000.0,0.0238,5616.95,0.4,0.0,0.6,0.0,-0.47
150000.0,0.027,7753.02,0.4,0.0,0.6,0.0,0.21
150000.0,0.0302,10500.3896,0.4,0.0,0.6,0.0,-0.8
150000.0,0.034,14074.2695,0.4,0.0,0.6,0.0,-0.09
150000.0,0.038,18467.0801,0.4,0.0,0.6,0.0,0.52
150000.0,0.0426,24946.7598,0.4,0.0,0.6,0.0,-0.38
150000.0,0.048,33417.1094,0.4,0.0,0.6,0.0,0.79
150000.0,0.0536,44836.9219,0.4,0.0,0.6,0.0,-0.16
150000.0,0.0599,59048.0312,0.4,0.0,0.6,0.0,0.26
150000.0,0.067,78736.5938,0.4,0.0,0.6,0.0,0.06
150000.0,0.0758,106938.969,0.4,0.0,0.6,0.0,0.45
150000.0,0.0844,141061.359,0.4,0.0,0.6,0.0,-1.26
150000.0,0.0948,185357.656,0.4,0.0,0.6,0.0,-0.35
150000.0,0.1061,243604.641,0.4,0.0,0.6,0.0,-0.93
150000.0,0.119,317729.375,0.4,0.0,0.6,0.0,-0.06
150000.0,0.1335,417420.406,0.4,0.0,0.6,0.0,-0.05
150000.0,0.1497,548622.938,0.4,0.0,0.6,0.0,0.22
150000.0,0.166,711702.188,0.4,0.0,0.6,0.0,-0.97
150000.0,0.1871,941364.938,0.4,0.0,0.6,0.0,-0.67
150000.0,0.2091,1200308.0,0.4,0.0,0.6,0.0,0.31
150000.0,0.2347,1571367.75,0.4,0.0,0.6,0.0,-0.26
150000.0,0.2625,2036100.25,0.4,0.0,0.6,0.0,0.06
150000.0,0.2948,2684463.0,0.4,0.0,0.6,0.0,-0.26
160000.0,0.0223,5059.32,0.4,0.0,0.6,0.0,0.48
160000.0,0.0268,8112.85,0.4,0.0,0.6,0.0,0.97
160000.0,0.0304,11215.0195,0.4,0.0,0.6,0.0,0.9
160000.0,0.0341,14884.3896,0.4,0.0,0.6,0.0,2.5
160000.0,0.0377,19248.0801,0.4,0.0,0.6,0.0,1.83
160000.0,0.043,27186.2891,0.4,0.0,0.6,0.0,0.47
160000.0,0.0482,36413.6289,0.4,0.0,0.6,0.0,0.57
160000.0,0.0533,47225.8711,0.4,0.0,0.6,0.0,0.53
160000.0,0.0599,63252.3281,0.4,0.0,0.6,0.0,0.81
160000.0,0.0673,85607.5469,0.4,0.0,0.6,0.0,0.38
160000.0,0.0752,114839.781,0.4,0.0,0.6,0.0,-0.95
160000.0,0.0843,151929.953,0.4,0.0,0.6,0.0,-0.51
160000.0,0.0948,198374.297,0.4,0.0,0.6,0.0,1.11
160000.0,0.1059,261099.734,0.4,0.0,0.6,0.0,0.08
160000.0,0.119,343457.812,0.4,0.0,0.6,0.0,0.22
160000.0,0.1333,449344.031,0.4,0.0,0.6,0.0,0.65
160000.0,0.1493,591553.125,0.4,0.0,0.6,0.0,0.51
160000.0,0.1665,771616.0,0.4,0.0,0.6,0.0,0.29
160000.0,0.1868,1015127.38,0.4,0.0,0.6,0.0,-0.07
160000.0,0.2089,1297415.25,0.4,0.0,0.6,0.0,0.7
160000.0,0.2342,1684107.12,0.4,0.0,0.6,0.0,0.88
160000.0,0.263,2218117.5,0.4,0.0,0.6,0.0,0.36
160000.0,0.2941,2888601.25,0.4,0.0,0.6,0.0,0.37
170000.0,0.021,4609.72,0.4,0.0,0.6,0.0,0.98
170000.0,0.0245,6993.32,0.4,0.0,0.6,0.0,-1.02
170000.0,0.0273,9193.2,0.4,0.0,0.6,0.0,-0.72
170000.0,0.0304,11994.04,0.4,0.0,0.6,0.0,0.5
170000.0,0.0342,16507.9805,0.4,0.0,0.6,0.0,-1.29
170000.0,0.0384,21886.8906,0.4,0.0,0.6,0.0,-0.16
170000.0,0.0426,28560.6602,0.4,0.0,0.6,0.0,-0.06
170000.0,0.0481,39453.5781,0.4,0.0,0.6,0.0,-0.64
170000.0,0.0536,51873.8594,0.4,0.0,0.6,0.0,-0.15
170000.0,0.0599,68487.0312,0.4,0.0,0.6,0.0,0.22
170000.0,0.0676,93435.9297,0.4,0.0,0.6,0.0,0.32
170000.0,0.0754,124074.406,0.4,0.0,0.6,0.0,-0.53
170000.0,0.0847,164228.828,0.4,0.0,0.6,0.0,0.51
170000.0,0.0945,214034.047,0.4,0.0,0.6,0.0,0.34
170000.0,0.1062,283532.781,0.4,0.0,0.6,0.0,-0.04
170000.0,0.1192,373536.562,0.4,0.0,0.6,0.0,0.1
170000.0,0.1338,491388.156,0.4,0.0,0.6,0.0,0.51
170000.0,0.1485,636435.312,0.4,0.0,0.6,0.0,-0.18
170000.0,0.167,844198.812,0.4,0.0,0.6,0.0,-0.07
170000.0,0.1866,1101154.0,0.4,0.0,0.6,0.0,-0.67
170000.0,0.2088,1410311.88,0.4,0.0,0.6,0.0,0.05
170000.0,0.2345,1843121.0,0.4,0.0,0.6,0.0,-0.09
170000.0,0.263,2402111.5,0.4,0.0,0.6,0.0,0.42
170000.0,0.2939,3137625.75,0.4,0.0,0.6,0.0,-0.27
180000.0,0.0199,4318.5,0.4,0.0,0.6,0.0,-1.76
180000.0,0.0245,7381.18,0.4,0.0,0.6,0.0,-0.24
180000.0,0.027,9435.47,0.4,0.0,0.6,0.0,-0.21
180000.0,0.0303,12548.29,0.4,0.0,0.6,0.0,1.81
180000.0,0.0342,17735.6191,0.4,0.0,0.6,0.0,-2.02
180000.0,0.0382,23000.8105,0.4,0.0,0.6,0.0,0.89
180000.0,0.0427,30773.8594,0.4,0.0,0.6,0.0,0.55
180000.0,0.0479,41513.6797,0.4,0.0,0.6,0.0,0.41
180000.0,0.0535,55073.9688,0.4,0.0,0.6,0.0,0.33
180000.0,0.0601,74024.5469,0.4,0.0,0.6,0.0,0.68
180000.0,0.0671,98173.2266,0.4,0.0,0.6,0.0,0.78
180000.0,0.0756,132528.125,0.4,0.0,0.6,0.0,1.03
180000.0,0.0847,177769.812,0.4,0.0,0.6,0.0,-0.42
180000.0,0.0944,230510.875,0.4,0.0,0.6,0.0,0.02
180000.0,0.106,302975.844,0.4,0.0,0.6,0.0,0.38
180000.0,0.1191,400764.219,0.4,0.0,0.6,0.0,0.29
180000.0,0.1333,527736.625,0.4,0.0,0.6,0.0,-0.03
180000.0,0.1485,684620.562,0.4,0.0,0.6,0.0,0.34
180000.0,0.1665,899882.688,0.4,0.0,0.6,0.0,0.5
180000.0,0.1864,1185782.88,0.4,0.0,0.6,0.0,-0.83
180000.0,0.209,1518450.25,0.4,0.0,0.6,0.0,0.55
180000.0,0.2342,1980584.0,0.4,0.0,0.6,0.0,0.08
180000.0,0.262,2588908.0,0.4,0.0,0.6,0.0,-0.54
180000.0,0.2932,3359773.25,0.4,0.0,0.6,0.0,-0.06
190000.0,0.0189,3926.5,0.4,0.0,0.6,0.0,1.98
190000.0,0.0214,5486.2,0.4,0.0,0.6,0.0,0.53
190000.0,0.0245,7879.69,0.4,0.0,0.6,0.0,-0.82
190000.0,0.0269,9691.42,0.4,0.0,0.6,0.0,3.18
190000.0,0.0306,14066.29,0.4,0.0,0.6,0.0,-0.99
190000.0,0.0341,18368.5703,0.4,0.0,0.6,0.0,0.89
190000.0,0.0381,24370.7109,0.4,0.0,0.6,0.0,1.3
190000.0,0.0431,33912.1406,0.4,0.0,0.6,0.0,-0.33
190000.0,0.0481,44868.0586,0.4,0.0,0.6,0.0,0.11
190000.0,0.0536,59643.2383,0.4,0.0,0.6,0.0,-0.01
190000.0,0.0602,80363.7891,0.4,0.0,0.6,0.0,0.04
190000.0,0.0673,108096.133,0.4,0.0,0.6,0.0,-1.13
190000.0,0.0755,143191.891,0.4,0.0,0.6,0.0,0.05
190000.0,0.0847,190935.062,0.4,0.0,0.6,0.0,-0.28
190000.0,0.0947,250049.547,0.4,0.0,0.6,0.0,-0.41
190000.0,0.1064,330296.875,0.4,0.0,0.6,0.0,-0.27
190000.0,0.1195,432745.344,0.4,0.0,0.6,0.0,0.9
190000.0,0.1327,565123.688,0.4,0.0,0.6,0.0,-0.53
190000.0,0.149,751368.25,0.4,0.0,0.6,0.0,-0.86
190000.0,0.1663,973020.0,0.4,0.0,0.6,0.0,-0.56
190000.0,0.1867,1273769.25,0.4,0.0,0.6,0.0,-0.28
190000.0,0.2094,1644252.88,0.4,0.0,0.6,0.0,0.09
190000.0,0.235,2140346.75,0.4,0.0,0.6,0.0,0.36
190000.0,0.2622,2789919.5,0.4,0.0,0.6,0.0,-0.53
190000.0,0.2943,3627070.0,0.4,0.0,0.6,0.0,0.48
200000.0,0.0179,3716.66,0.4,0.0,0.6,0.0,1.31
200000.0,0.0215,5950.32,0.4,0.0,0.6,0.0,0.93
200000.0,0.0244,8251.51,0.4,0.0,0.6,0.0,0.05
200000.0,0.0274,10843.0596,0.4,0.0,0.6,0.0,3.01
200000.0,0.0302,14414.6201,0.4,0.0,0.6,0.0,0.7
200000.0,0.034,19560.1797,0.4,0.0,0.6,0.0,0.53
200000.0,0.0382,26294.5098,0.4,0.0,0.6,0.0,0.6
200000.0,0.0428,35402.5,0.4,0.0,0.6,0.0,0.29
200000.0,0.0481,47843.8516,0.4,0.0,0.6,0.0,0.89
200000.0,0.054,64566.6914,0.4,0.0,0.6,0.0,0.82
200000.0,0.0604,86196.5078,0.4,0.0,0.6,0.0,1.23
200000.0,0.0676,115909.594,0.4,0.0,0.6,0.0,0.33
200000.0,0.0761,155946.125,0.4,0.0,0.6,0.0,0.44
200000.0,0.0848,204062.844,0.4,0.0,0.6,0.0,0.43
200000.0,0.0948,266163.844,0.4,0.0,0.6,0.0,0.89
200000.0,0.1066,352181.312,0.4,0.0,0.6,0.0,1.19
200000.0,0.1192,460826.406,0.4,0.0,0.6,0.0,1.4
200000.0,0.1328,602288.0,0.4,0.0,0.6,0.0,0.94
200000.0,0.1494,797555.625,0.4,0.0,0.6,0.0,1.18
200000.0,0.167,1045681.0,0.4,0.0,0.6,0.0,0.45
200000.0,0.1871,1366100.88,0.4,0.0,0.6,0.0,0.31
200000.0,0.2099,1757896.38,0.4,0.0,0.6,0.0,1.16
200000.0,0.2348,2293253.75,0.4,0.0,0.6,0.0,0.17
200000.0,0.2628,2970957.75,0.4,0.0,0.6,0.0,0.89
210000.0,0.0171,3563.47,0.4,0.0,0.6,0.0,1.05
210000.0,0.0193,4826.97,0.4,0.0,0.6,0.0,1.48
210000.0,0.0216,6431.76,0.4,0.0,0.6,0.0,1.08
210000.0,0.0243,8547.16,0.4,0.0,0.6,0.0,2.88
210000.0,0.0272,11815.0098,0.4,0.0,0.6,0.0,-0.49
210000.0,0.0305,15773.8896,0.4,0.0,0.6,0.0,1.31
210000.0,0.034,21002.0801,0.4,0.0,0.6,0.0,1.15
210000.0,0.0383,28122.7207,0.4,0.0,0.6,0.0,2.18
210000.0,0.043,38087.5586,0.4,0.0,0.6,0.0,1.26
210000.0,0.0479,50187.8203,0.4,0.0,0.6,0.0,2.24
210000.0,0.0537,67994.4766,0.4,0.0,0.6,0.0,1.61
210000.0,0.0602,92796.2812,0.4,0.0,0.6,0.0,-0.06
210000.0,0.0678,124447.141,0.4,0.0,0.6,0.0,1.01
210000.0,0.0755,163962.875,0.4,0.0,0.6,0.0,0.57
210000.0,0.0845,218040.375,0.4,0.0,0.6,0.0,-0.05
210000.0,0.0948,285984.5,0.4,0.0,0.6,0.0,0.81
210000.0,0.1066,379878.781,0.4,0.0,0.6,0.0,0.86
210000.0,0.1184,495732.562,0.4,0.0,0.6,0.0,-0.49
210000.0,0.1331,651542.5,0.4,0.0,0.6,0.0,0.82
210000.0,0.1487,860468.312,0.4,0.0,0.6,0.0,-0.71
210000.0,0.1667,1115577.75,0.4,0.0,0.6,0.0,0.6
210000.0,0.1868,1461489.75,0.4,0.0,0.6,0.0,-0.05
210000.0,0.2097,1887090.75,0.4,0.0,0.6,0.0,0.58
210000.0,0.2342,2432859.5,0.4,0.0,0.6,0.0,0.64
210000.0,0.2634,3216145.25,0.4,0.0,0.6,0.0,-0.09
220000.0,0.0163,3454.54,0.4,0.0,0.6,0.0,-0.5
220000.0,0.0195,5278.13,0.4,0.0,0.6,0.0,1.19
220000.0,0.0216,7066.33,0.4,0.0,0.6,0.0,-2.42
220000.0,0.0243,9129.18,0.4,0.0,0.6,0.0,3.08
220000.0,0.0269,12400.6201,0.4,0.0,0.6,0.0,-0.74
220000.0,0.0301,16465.5801,0.4,0.0,0.6,0.0,0.77
220000.0,0.0339,22773.8809,0.4,0.0,0.6,0.0,-0.82
220000.0,0.0382,30127.3398,0.4,0.0,0.6,0.0,1.04
220000.0,0.0427,40740.1094,0.4,0.0,0.6,0.0,0.06
220000.0,0.0478,54855.25,0.4,0.0,0.6,0.0,-0.13
220000.0,0.0536,73531.0938,0.4,0.0,0.6,0.0,0.38
220000.0,0.06,98408.1484,0.4,0.0,0.6,0.0,0.58
220000.0,0.0672,131151.469,0.4,0.0,0.6,0.0,0.6
220000.0,0.0754,176558.125,0.4,0.0,0.6,0.0,-0.01
220000.0,0.0845,233721.047,0.4,0.0,0.6,0.0,-0.27
220000.0,0.0949,306464.656,0.4,0.0,0.6,0.0,1.02
220000.0,0.1063,406190.0,0.4,0.0,0.6,0.0,0.44
220000.0,0.1183,528504.312,0.4,0.0,0.6,0.0,0.19
220000.0,0.1325,700183.375,0.4,0.0,0.6,0.0,-0.55
220000.0,0.1484,909901.5,0.4,0.0,0.6,0.0,0.26
220000.0,0.1664,1187122.0,0.4,0.0,0.6,0.0,0.66
220000.0,0.1863,1560837.5,0.4,0.0,0.6,0.0,-0.51
220000.0,0.209,2001180.75,0.4,0.0,0.6,0.0,0.7
220000.0,0.234,2612660.25,0.4,0.0,0.6,0.0,-0.12
230000.0,0.0155,3327.09,0.4,0.0,0.6,0.0,-0.73
230000.0,0.0191,5492.46,0.4,0.0,0.6,0.0,-0.02
230000.0,0.0216,7190.05,0.4,0.0,0.6,0.0,3.96
230000.0,0.0243,10207.6602,0.4,0.0,0.6,0.0,-1.77
230000.0,0.0272,13509.8,0.4,0.0,0.6,0.0,1.16
230000.0,0.0304,18136.0508,0.4,0.0,0.6,0.0,0.96
230000.0,0.034,24893.1797,0.4,0.0,0.6,0.0,-2.38
230000.0,0.038,32270.2305,0.4,0.0,0.6,0.0,0.05
230000.0,0.0427,43767.1719,0.4,0.0,0.6,0.0,-0.74
230000.0,0.0478,59068.1914,0.4,0.0,0.6,0.0,-0.59
230000.0,0.0533,79485.0312,0.4,0.0,0.6,0.0,-2.04
230000.0,0.0601,107003.969,0.4,0.0,0.6,0.0,-0.54
230000.0,0.0671,141155.516,0.4,0.0,0.6,0.0,-0.11
230000.0,0.0754,190258.016,0.4,0.0,0.6,0.0,-1.03
230000.0,0.0844,248774.125,0.4,0.0,0.6,0.0,0.08
230000.0,0.0949,331917.75,0.4,0.0,0.6,0.0,-0.26
230000.0,0.1051,429306.094,0.4,0.0,0.6,0.0,-0.93
230000.0,0.1181,569213.625,0.4,0.0,0.6,0.0,-0.72
230000.0,0.1326,752086.25,0.4,0.0,0.6,0.0,-0.71
230000.0,0.1482,977399.688,0.4,0.0,0.6,0.0,-0.59
230000.0,0.1662,1274546.88,0.4,0.0,0.6,0.0,-0.32
230000.0,0.1863,1671702.88,0.4,0.0,0.6,0.0,-0.84
230000.0,0.2078,2123130.75,0.4,0.0,0.6,0.0,-0.07
230000.0,0.2339,2792762.25,0.4,0.0,0.6,0.0,-0.59
240000.0,0.0149,3182.89,0.4,0.0,0.6,0.0,1.22
240000.0,0.0174,4707.93,0.4,0.0,0.6,0.0,0.12
240000.0,0.0194,6190.92,0.4,0.0,0.6,0.0,-1.81
240000.0,0.0218,8068.55,0.4,0.0,0.6,0.0,0.88
240000.0,0.0242,10659.9404,0.4,0.0,0.6,0.0,0.35
240000.0,0.0272,14762.7197,0.4,0.0,0.6,0.0,-1.61
240000.0,0.0307,20018.4102,0.4,0.0,0.6,0.0,0.0
240000.0,0.034,26184.6895,0.4,0.0,0.6,0.0,-0.28
240000.0,0.038,34245.4414,0.4,0.0,0.6,0.0,0.59
240000.0,0.0429,47355.3086,0.4,0.0,0.6,0.0,0.2
240000.0,0.0479,62817.1719,0.4,0.0,0.6,0.0,0.8
240000.0,0.0537,84978.4609,0.4,0.0,0.6,0.0,0.64
240000.0,0.0603,115333.531,0.4,0.0,0.6,0.0,-0.47
240000.0,0.0675,154192.938,0.4,0.0,0.6,0.0,-1.1
240000.0,0.0753,201712.719,0.4,0.0,0.6,0.0,-0.45
240000.0,0.0848,268190.625,0.4,0.0,0.6,0.0,0.31
240000.0,0.0951,353595.906,0.4,0.0,0.6,0.0,0.81
240000.0,0.1056,465231.656,0.4,0.0,0.6,0.0,-1.07
240000.0,0.1184,608182.062,0.4,0.0,0.6,0.0,-0.01
240000.0,0.1325,797965.0,0.4,0.0,0.6,0.0,-0.45
240000.0,0.1489,1045559.81,0.4,0.0,0.6,0.0,0.21
240000.0,0.1666,1361035.25,0.4,0.0,0.6,0.0,0.26
240000.0,0.187,1792035.0,0.4,0.0,0.6,0.0,-0.63
240000.0,0.209,2285684.25,0.4,0.0,0.6,0.0,-0.02
240000.0,0.2347,2969183.25,0.4,0.0,0.6,0.0,0.8
250000.0,0.0151,3489.12,0.4,0.0,0.6,0.0,1.63
250000.0,0.0172,4949.77,0.4,0.0,0.6,0.0,-0.91
250000.0,0.0195,6516.05,0.4,0.0,0.6,0.0,1.55
250000.0,0.0217,8740.93,0.4,0.0,0.6,0.0,-1.01
250000.0,0.0242,11234.4805,0.4,0.0,0.6,0.0,2.47
250000.0,0.0271,15468.1699,0.4,0.0,0.6,0.0,-0.1
250000.0,0.0304,20946.0391,0.4,0.0,0.6,0.0,0.25
250000.0,0.0342,28191.5293,0.4,0.0,0.6,0.0,0.71
250000.0,0.0384,37294.0391,0.4,0.0,0.6,0.0,2.12
250000.0,0.0428,49592.3398,0.4,0.0,0.6,0.0,1.24
250000.0,0.0478,66299.3906,0.4,0.0,0.6,0.0,1.84
250000.0,0.0539,92367.2,0.4,0.0,0.6,0.0,-0.23
250000.0,0.0602,121491.398,0.4,0.0,0.6,0.0,1.03
250000.0,0.0675,161435.75,0.4,0.0,0.6,0.0,1.03
250000.0,0.0758,216826.297,0.4,0.0,0.6,0.0,0.39
250000.0,0.085,285864.406,0.4,0.0,0.6,0.0,0.93
250000.0,0.095,375903.219,0.4,0.0,0.6,0.0,0.95
250000.0,0.1057,492769.531,0.4,0.0,0.6,0.0,0.14
250000.0,0.1189,649619.312,0.4,0.0,0.6,0.0,0.82
250000.0,0.1331,850351.438,0.4,0.0,0.6,0.0,0.68
250000.0,0.1487,1104935.25,0.4,0.0,0.6,0.0,0.79
250000.0,0.1668,1449362.5,0.4,0.0,0.6,0.0,0.45
250000.0,0.1872,1900490.75,0.4,0.0,0.6,0.0,-0.14
250000.0,0.209,2407823.75,0.4,0.0,0.6,0.0,0.86
260000.0,0.0152,3889.41,0.4,0.0,0.6,0.0,-1.14
260000.0,0.0174,5481.31,0.4,0.0,0.6,0.0,-2.35
260000.0,0.0191,6512.7,0.4,0.0,0.6,0.0,3.57
260000.0,0.0214,9088.69,0.4,0.0,0.6,0.0,-1.42
260000.0,0.0241,12110.1602,0.4,0.0,0.6,0.0,0.3
260000.0,0.0274,17027.3691,0.4,0.0,0.6,0.0,-0.25
260000.0,0.0304,22332.9805,0.4,0.0,0.6,0.0,0.08
260000.0,0.0341,30222.1602,0.4,0.0,0.6,0.0,-0.97
260000.0,0.0381,39701.0391,0.4,0.0,0.6,0.0,0.19
260000.0,0.0428,53390.2812,0.4,0.0,0.6,0.0,0.42
260000.0,0.0476,72321.4297,0.4,0.0,0.6,0.0,-1.81
260000.0,0.0534,96748.9922,0.4,0.0,0.6,0.0,-0.55
260000.0,0.0599,130060.469,0.4,0.0,0.6,0.0,-1.14
260000.0,0.067,170756.672,0.4,0.0,0.6,0.0,-0.24
260000.0,0.0753,227703.953,0.4,0.0,0.6,0.0,-0.2
260000.0,0.0846,302152.719,0.4,0.0,0.6,0.0,0.45
260000.0,0.0939,395174.438,0.4,0.0,0.6,0.0,-0.67
260000.0,0.1055,524571.25,0.4,0.0,0.6,0.0,-0.45
260000.0,0.1177,680263.625,0.4,0.0,0.6,0.0,-0.13
260000.0,0.1325,900888.062,0.4,0.0,0.6,0.0,-0.18
260000.0,0.148,1172481.12,0.4,0.0,0.6,0.0,-0.43
260000.0,0.1662,1535754.38,0.4,0.0,0.6,0.0,-0.23
260000.0,0.1861,1996638.62,0.4,0.0,0.6,0.0,-0.51
260000.0,0.2082,2536681.25,0.4,0.0,0.6,0.0,0.57
270000.0,0.0137,3182.71,0.4,0.0,0.6,0.0,1.83
270000.0,0.0155,4273.56,0.4,0.0,0.6,0.0,0.85
270000.0,0.0172,5663.5,0.4,0.0,0.6,0.0,-1.28
270000.0,0.0194,7371.16,0.4,0.0,0.6,0.0,0.61
270000.0,0.0215,9668.88,0.4,0.0,0.6,0.0,-0.11
270000.0,0.0242,13315.1201,0.4,0.0,0.6,0.0,-1.53
270000.0,0.0272,17873.1,0.4,0.0,0.6,0.0,0.15
270000.0,0.0303,23712.2109,0.4,0.0,0.6,0.0,-0.29
270000.0,0.0343,32569.2305,0.4,0.0,0.6,0.0,-0.57
270000.0,0.0382,42380.2695,0.4,0.0,0.6,0.0,0.47
270000.0,0.043,58010.2305,0.4,0.0,0.6,0.0,0.15
270000.0,0.048,78185.8516,0.4,0.0,0.6,0.0,-0.58
270000.0,0.054,105339.391,0.4,0.0,0.6,0.0,-0.35
270000.0,0.0601,138129.766,0.4,0.0,0.6,0.0,-0.05
270000.0,0.0674,183678.344,0.4,0.0,0.6,0.0,0.02
270000.0,0.0756,243428.594,0.4,0.0,0.6,0.0,0.5
270000.0,0.0848,324506.719,0.4,0.0,0.6,0.0,0.12
270000.0,0.0942,422865.375,0.4,0.0,0.6,0.0,-0.41
270000.0,0.1058,558622.625,0.4,0.0,0.6,0.0,0.1
270000.0,0.1183,728318.875,0.4,0.0,0.6,0.0,0.21
270000.0,0.1326,955190.688,0.4,0.0,0.6,0.0,0.08
270000.0,0.1488,1258798.12,0.4,0.0,0.6,0.0,-0.36
270000.0,0.1671,1649320.0,0.4,0.0,0.6,0.0,-0.35
270000.0,0.1864,2118297.25,0.4,0.0,0.6,0.0,-0.32
270000.0,0.209,2716183.75,0.4,0.0,0.6,0.0,0.12
280000.0,0.0136,3380.99,0.4,0.0,0.6,0.0,0.81
280000.0,0.0153,4477.97,0.4,0.0,0.6,0.0,0.49
280000.0,0.0173,5970.52,0.4,0.0,0.6,0.0,1.13
280000.0,0.0193,7792.54,0.4,0.0,0.6,0.0,1.22
280000.0,0.0216,10200.6104,0.4,0.0,0.6,0.0,1.34
280000.0,0.0242,13694.1201,0.4,0.0,0.6,0.0,2.09
280000.0,0.0271,19024.4297,0.4,0.0,0.6,0.0,-0.94
280000.0,0.0304,25232.5703,0.4,0.0,0.6,0.0,0.96
280000.0,0.0342,34413.5195,0.4,0.0,0.6,0.0,0.0
280000.0,0.0381,44527.4297,0.4,0.0,0.6,0.0,1.48
280000.0,0.0426,59951.8,0.4,0.0,0.6,0.0,0.98
280000.0,0.0479,82363.1484,0.4,0.0,0.6,0.0,-0.08
280000.0,0.0537,108574.531,0.4,0.0,0.6,0.0,1.37
280000.0,0.0601,146034.906,0.4,0.0,0.6,0.0,0.49
280000.0,0.0675,193797.219,0.4,0.0,0.6,0.0,0.8
280000.0,0.0757,257529.906,0.4,0.0,0.6,0.0,1.09
280000.0,0.0846,341858.5,0.4,0.0,0.6,0.0,0.56
280000.0,0.0942,444615.344,0.4,0.0,0.6,0.0,0.72
280000.0,0.1059,591236.438,0.4,0.0,0.6,0.0,0.45
280000.0,0.1184,772620.75,0.4,0.0,0.6,0.0,0.28
280000.0,0.1326,1006689.56,0.4,0.0,0.6,0.0,0.63
280000.0,0.1486,1318652.38,0.4,0.0,0.6,0.0,0.42
280000.0,0.1667,1724393.5,0.4,0.0,0.6,0.0,0.39
280000.0,0.1859,2209974.75,0.4,0.0,0.6,0.0,0.58
290000.0,0.0135,3479.42,0.4,0.0,0.6,0.0,1.8
290000.0,0.0151,4663.54,0.4,0.0,0.6,0.0,-0.13
290000.0,0.0171,6055.38,0.4,0.0,0.6,0.0,3.6
290000.0,0.0192,8313.81,0.4,0.0,0.6,0.0,-0.76
290000.0,0.0216,10722.5801,0.4,0.0,0.6,0.0,2.74
290000.0,0.0241,14472.29,0.4,0.0,0.6,0.0,1.78
290000.0,0.027,19774.0801,0.4,0.0,0.6,0.0,-0.03
290000.0,0.0303,26551.3906,0.4,0.0,0.6,0.0,0.45
290000.0,0.0339,35801.7891,0.4,0.0,0.6,0.0,-0.2
290000.0,0.0383,48195.3789,0.4,0.0,0.6,0.0,0.7
290000.0,0.0426,65588.3594,0.4,0.0,0.6,0.0,-2.47
290000.0,0.0477,86410.9922,0.4,0.0,0.6,0.0,-0.24
290000.0,0.0536,116642.68,0.4,0.0,0.6,0.0,-0.76
290000.0,0.06,155610.953,0.4,0.0,0.6,0.0,-0.82
290000.0,0.0671,204140.766,0.4,0.0,0.6,0.0,0.09
290000.0,0.0754,272702.719,0.4,0.0,0.6,0.0,0.24
290000.0,0.0835,358076.375,0.4,0.0,0.6,0.0,-1.36
290000.0,0.0938,471379.656,0.4,0.0,0.6,0.0,-0.49
290000.0,0.105,620023.25,0.4,0.0,0.6,0.0,-0.6
290000.0,0.1177,811838.688,0.4,0.0,0.6,0.0,-0.37
290000.0,0.1319,1066768.62,0.4,0.0,0.6,0.0,-0.91
290000.0,0.1481,1390089.75,0.4,0.0,0.6,0.0,-0.21
290000.0,0.1654,1801251.75,0.4,0.0,0.6,0.0,-0.55
290000.0,0.1853,2338999.0,0.4,0.0,0.6,0.0,-0.67
300000.0,0.0123,3030.49,0.4,0.0,0.6,0.0,0.21
300000.0,0.0139,4030.96,0.4,0.0,0.6,0.0,-0.49
300000.0,0.0154,5313.32,0.4,0.0,0.6,0.0,-2.62
300000.0,0.0172,6869.66,0.4,0.0,0.6,0.0,-1.96
300000.0,0.0193,8822.45,0.4,0.0,0.6,0.0,0.55
300000.0,0.0218,12147.04,0.4,0.0,0.6,0.0,-1.82
300000.0,0.0241,15780.3496,0.4,0.0,0.6,0.0,-1.55
300000.0,0.0272,21395.2793,0.4,0.0,0.6,0.0,-0.2
300000.0,0.0303,28340.25,0.4,0.0,0.6,0.0,-0.06
300000.0,0.0339,38038.2188,0.4,0.0,0.6,0.0,-0.71
300000.0,0.0382,50584.5703,0.4,0.0,0.6,0.0,1.71
300000.0,0.0425,68212.5469,0.4,0.0,0.6,0.0,-0.47
300000.0,0.0481,92906.1,0.4,0.0,0.6,0.0,0.16
300000.0,0.0533,120549.094,0.4,0.0,0.6,0.0,0.47
300000.0,0.0602,165393.234,0.4,0.0,0.6,0.0,-0.77
300000.0,0.0673,217895.5,0.4,0.0,0.6,0.0,-0.04
300000.0,0.0756,290356.656,0.4,0.0,0.6,0.0,0.52
300000.0,0.0841,384122.875,0.4,0.0,0.6,0.0,-1.06
300000.0,0.094,500697.406,0.4,0.0,0.6,0.0,-0.17
300000.0,0.1053,656560.438,0.4,0.0,0.6,0.0,-0.04
300000.0,0.118,859024.625,0.4,0.0,0.6,0.0,-0.03
300000.0,0.1324,1124943.5,0.4,0.0,0.6,0.0,0.09
300000.0,0.1488,1476696.75,0.4,0.0,0.6,0.0,0.17
300000.0,0.1661,1909909.88,0.4,0.0,0.6,0.0,-0.01
300000.0,0.1861,2477339.75,0.4,0.0,0.6,0.0,0.25
310000.0,0.0123,3196.4,0.4,0.0,0.6,0.0,-0.59
310000.0,0.0138,4285.31,0.4,0.0,0.6,0.0,-1.56
310000.0,0.0153,5445.43,0.4,0.0,0.6,0.0,-1.04
310000.0,0.0172,7182.05,0.4,0.0,0.6,0.0,-0.38
310000.0,0.0191,9281.68,0.4,0.0,0.6,0.0,-1.16
310000.0,0.0218,12635.0195,0.4,0.0,0.6,0.0,1.07
310000.0,0.0241,16706.6094,0.4,0.0,0.6,0.0,-1.45
310000.0,0.027,22228.2695,0.4,0.0,0.6,0.0,0.4
310000.0,0.0305,30665.4102,0.4,0.0,0.6,0.0,-0.8
310000.0,0.0339,40373.1602,0.4,0.0,0.6,0.0,-0.51
310000.0,0.038,53378.0312,0.4,0.0,0.6,0.0,0.7
310000.0,0.0425,72075.1,0.4,0.0,0.6,0.0,-0.34
310000.0,0.0479,98045.9062,0.4,0.0,0.6,0.0,-0.43
310000.0,0.0535,129549.227,0.4,0.0,0.6,0.0,-0.24
310000.0,0.06,171530.219,0.4,0.0,0.6,0.0,0.57
310000.0,0.0674,230575.797,0.4,0.0,0.6,0.0,0.1
310000.0,0.0754,304662.5,0.4,0.0,0.6,0.0,0.65
310000.0,0.0839,402098.031,0.4,0.0,0.6,0.0,-0.46
310000.0,0.0939,525852.312,0.4,0.0,0.6,0.0,0.19
310000.0,0.1053,692238.5,0.4,0.0,0.6,0.0,-0.18
310000.0,0.1184,914353.562,0.4,0.0,0.6,0.0,-0.26
310000.0,0.1325,1186552.88,0.4,0.0,0.6,0.0,0.15
310000.0,0.1483,1552559.5,0.4,0.0,0.6,0.0,-0.42
310000.0,0.1661,2008826.75,0.4,0.0,0.6,0.0,-0.07
320000.0,0.0123,3380.4,0.4,0.0,0.6,0.0,-0.18
320000.0,0.0138,4416.18,0.4,0.0,0.6,0.0,0.09
320000.0,0.0152,5546.62,0.4,0.0,0.6,0.0,0.51
320000.0,0.017,7203.8,0.4,0.0,0.6,0.0,2.42
320000.0,0.0192,9983.72,0.4,0.0,0.6,0.0,-1.13
320000.0,0.0215,13059.8301,0.4,0.0,0.6,0.0,-0.35
320000.0,0.0242,17652.8594,0.4,0.0,0.6,0.0,-0.2
320000.0,0.0269,23421.6504,0.4,0.0,0.6,0.0,-0.32
320000.0,0.0302,31436.6895,0.4,0.0,0.6,0.0,0.26
320000.0,0.034,42858.9,0.4,0.0,0.6,0.0,-0.4
320000.0,0.0379,56831.3398,0.4,0.0,0.6,0.0,-1.01
320000.0,0.0428,77254.3203,0.4,0.0,0.6,0.0,-0.2
320000.0,0.0479,103437.75,0.4,0.0,0.6,0.0,-0.64
320000.0,0.0535,136272.797,0.4,0.0,0.6,0.0,-0.18
320000.0,0.06,182623.391,0.4,0.0,0.6,0.0,-0.42
320000.0,0.0674,242281.453,0.4,0.0,0.6,0.0,0.43
320000.0,0.0746,318690.812,0.4,0.0,0.6,0.0,-1.37
320000.0,0.0838,423481.156,0.4,0.0,0.6,0.0,-0.59
320000.0,0.0942,561564.0,0.4,0.0,0.6,0.0,-0.42
320000.0,0.1053,731606.062,0.4,0.0,0.6,0.0,-0.37
320000.0,0.1181,957546.062,0.4,0.0,0.6,0.0,-0.16
320000.0,0.1326,1253449.38,0.4,0.0,0.6,0.0,-0.12
320000.0,0.1481,1627411.12,0.4,0.0,0.6,0.0,-0.48
320000.0,0.1667,2129709.0,0.4,0.0,0.6,0.0,-0.22
330000.0,0.0108,2537.6,0.4,0.0,0.6,0.0,6.09
330000.0,0.0123,3444.0,0.4,0.0,0.6,0.0,3.7
330000.0,0.0137,4535.75,0.4,0.0,0.6,0.0,2.85
330000.0,0.0154,5835.11,0.4,0.0,0.6,0.0,6.12
330000.0,0.0173,7937.2,0.4,0.0,0.6,0.0,2.41
330000.0,0.0194,10349.3896,0.4,0.0,0.6,0.0,3.46
330000.0,0.0216,13526.8301,0.4,0.0,0.6,0.0,3.19
330000.0,0.0242,18392.0098,0.4,0.0,0.6,0.0,1.75
330000.0,0.0273,24947.4199,0.4,0.0,0.6,0.0,2.26
330000.0,0.0304,33193.2383,0.4,0.0,0.6,0.0,2.3
330000.0,0.0341,44866.7188,0.4,0.0,0.6,0.0,1.39
330000.0,0.038,59641.8789,0.4,0.0,0.6,0.0,0.97
330000.0,0.0428,80922.2734,0.4,0.0,0.6,0.0,0.71
330000.0,0.0478,106848.094,0.4,0.0,0.6,0.0,1.19
330000.0,0.0535,142072.391,0.4,0.0,0.6,0.0,0.98
330000.0,0.06,189786.906,0.4,0.0,0.6,0.0,1.0
330000.0,0.0675,253633.812,0.4,0.0,0.6,0.0,1.8
330000.0,0.0747,333512.562,0.4,0.0,0.6,0.0,0.09
330000.0,0.084,442428.188,0.4,0.0,0.6,0.0,0.93
330000.0,0.0942,585213.375,0.4,0.0,0.6,0.0,0.58
330000.0,0.1052,758467.625,0.4,0.0,0.6,0.0,1.02
330000.0,0.118,1000384.62,0.4,0.0,0.6,0.0,0.32
330000.0,0.1326,1308459.88,0.4,0.0,0.6,0.0,0.75
330000.0,0.1479,1681487.0,0.4,0.0,0.6,0.0,0.92
330000.0,0.1665,2208186.25,0.4,0.0,0.6,0.0,1.1
340000.0,0.0108,2802.79,0.4,0.0,0.6,0.0,1.38
340000.0,0.0122,3815.08,0.4,0.0,0.6,0.0,-1.59
340000.0,0.0136,4903.45,0.4,0.0,0.6,0.0,-1.12
340000.0,0.0154,6557.85,0.4,0.0,0.6,0.0,-1.42
340000.0,0.0171,8475.01,0.4,0.0,0.6,0.0,-1.73
340000.0,0.0192,10908.0498,0.4,0.0,0.6,0.0,1.12
340000.0,0.0216,14721.1201,0.4,0.0,0.6,0.0,0.76
340000.0,0.0243,19813.1094,0.4,0.0,0.6,0.0,0.99
340000.0,0.0271,26316.6191,0.4,0.0,0.6,0.0,0.63
340000.0,0.0304,35440.1094,0.4,0.0,0.6,0.0,0.64
340000.0,0.034,47545.1289,0.4,0.0,0.6,0.0,0.25
340000.0,0.038,63841.8711,0.4,0.0,0.6,0.0,-0.49
340000.0,0.0427,85350.5234,0.4,0.0,0.6,0.0,-0.24
340000.0,0.0478,113963.492,0.4,0.0,0.6,0.0,-0.49
340000.0,0.0534,150756.172,0.4,0.0,0.6,0.0,-0.42
340000.0,0.0599,201437.5,0.4,0.0,0.6,0.0,-0.5
340000.0,0.0673,269605.719,0.4,0.0,0.6,0.0,0.05
340000.0,0.0747,355878.031,0.4,0.0,0.6,0.0,-1.28
340000.0,0.0838,466341.625,0.4,0.0,0.6,0.0,0.03
340000.0,0.0938,616031.125,0.4,0.0,0.6,0.0,-0.69
340000.0,0.105,801989.125,0.4,0.0,0.6,0.0,-0.16
340000.0,0.1179,1052249.12,0.4,0.0,0.6,0.0,-0.16
340000.0,0.1323,1373678.62,0.4,0.0,0.6,0.0,0.17
340000.0,0.1477,1774859.12,0.4,0.0,0.6,0.0,-0.13
340000.0,0.1658,2310055.0,0.4,0.0,0.6,0.0,0.14
350000.0,0.0108,2912.1,0.4,0.0,0.6,0.0,3.49
350000.0,0.0122,3833.75,0.4,0.0,0.6,0.0,3.0
350000.0,0.0135,4875.11,0.4,0.0,0.6,0.0,2.86
350000.0,0.0152,6494.11,0.4,0.0,0.6,0.0,3.11
350000.0,0.0171,8806.84,0.4,0.0,0.6,0.0,1.17
350000.0,0.0192,11522.0596,0.4,0.0,0.6,0.0,1.41
350000.0,0.0215,15153.2402,0.4,0.0,0.6,0.0,2.65
350000.0,0.0242,20858.7207,0.4,0.0,0.6,0.0,0.79
350000.0,0.0269,27211.9609,0.4,0.0,0.6,0.0,0.75
350000.0,0.0303,36916.0508,0.4,0.0,0.6,0.0,1.21
350000.0,0.0338,49215.7891,0.4,0.0,0.6,0.0,1.6
350000.0,0.0378,64449.1406,0.4,0.0,0.6,0.0,2.77
350000.0,0.0426,87859.8672,0.4,0.0,0.6,0.0,1.71
350000.0,0.0475,116033.047,0.4,0.0,0.6,0.0,1.68
350000.0,0.0532,153211.516,0.4,0.0,0.6,0.0,2.03
350000.0,0.0599,206841.016,0.4,0.0,0.6,0.0,1.98
350000.0,0.0671,275858.312,0.4,0.0,0.6,0.0,2.09
350000.0,0.0745,364317.344,0.4,0.0,0.6,0.0,0.9
350000.0,0.0834,481052.312,0.4,0.0,0.6,0.0,0.94
350000.0,0.0935,635798.5,0.4,0.0,0.6,0.0,0.5
350000.0,0.1048,831861.0,0.4,0.0,0.6,0.0,0.66
350000.0,0.1177,1090479.5,0.4,0.0,0.6,0.0,0.81
350000.0,0.1315,1416760.25,0.4,0.0,0.6,0.0,0.36
350000.0,0.1479,1861272.75,0.4,0.0,0.6,0.0,0.27
360000.0,0.0109,3252.55,0.4,0.0,0.6,0.0,-0.95
360000.0,0.0122,4315.27,0.4,0.0,0.6,0.0,-2.76
360000.0,0.0138,5720.13,0.4,0.0,0.6,0.0,-1.98
360000.0,0.0154,7482.77,0.4,0.0,0.6,0.0,-2.21
360000.0,0.017,9502.72,0.4,0.0,0.6,0.0,-1.98
360000.0,0.0194,13021.9,0.4,0.0,0.6,0.0,-2.28
360000.0,0.0216,17058.7402,0.4,0.0,0.6,0.0,-2.61
360000.0,0.0243,22570.7,0.4,0.0,0.6,0.0,-1.33
360000.0,0.0272,30229.8,0.4,0.0,0.6,0.0,-1.61
360000.0,0.0305,40644.9297,0.4,0.0,0.6,0.0,-1.11
360000.0,0.0339,54673.6484,0.4,0.0,0.6,0.0,-3.26
360000.0,0.0379,71118.8594,0.4,0.0,0.6,0.0,-1.7
360000.0,0.0427,96222.1484,0.4,0.0,0.6,0.0,-2.08
360000.0,0.0477,126232.039,0.4,0.0,0.6,0.0,-1.37
360000.0,0.0534,167644.078,0.4,0.0,0.6,0.0,-1.23
360000.0,0.0601,224997.922,0.4,0.0,0.6,0.0,-0.91
360000.0,0.0665,295033.031,0.4,0.0,0.6,0.0,-1.9
360000.0,0.0746,392483.219,0.4,0.0,0.6,0.0,-1.61
360000.0,0.0838,519441.375,0.4,0.0,0.6,0.0,-1.04
360000.0,0.0937,677060.938,0.4,0.0,0.6,0.0,-0.61
360000.0,0.1051,889424.875,0.4,0.0,0.6,0.0,-0.72
360000.0,0.1179,1162049.75,0.4,0.0,0.6,0.0,-0.65
360000.0,0.1319,1514392.25,0.4,0.0,0.6,0.0,-1.0
360000.0,0.1482,1975430.38,0.4,0.0,0.6,0.0,-0.78
370000.0,0.011,3487.55,0.4,0.0,0.6,0.0,-0.53
370000.0,0.0122,4541.61,0.4,0.0,0.6,0.0,-1.27
370000.0,0.0138,5830.6,0.4,0.0,0.6,0.0,1.7
370000.0,0.0154,7763.7,0.4,0.0,0.6,0.0,0.12
370000.0,0.0173,10295.9,0.4,0.0,0.6,0.0,-0.49
370000.0,0.0192,13179.6104,0.4,0.0,0.6,0.0,-0.05
370000.0,0.0218,17795.1895,0.4,0.0,0.6,0.0,0.42
370000.0,0.0243,23678.0,0.4,0.0,0.6,0.0,-0.05
370000.0,0.0271,31273.6191,0.4,0.0,0.6,0.0,0.34
370000.0,0.0304,41956.6289,0.4,0.0,0.6,0.0,0.17
370000.0,0.0342,57935.6406,0.4,0.0,0.6,0.0,-1.77
370000.0,0.0381,74142.5781,0.4,0.0,0.6,0.0,1.14
370000.0,0.0427,99444.2891,0.4,0.0,0.6,0.0,0.1
370000.0,0.0478,132163.859,0.4,0.0,0.6,0.0,0.07
370000.0,0.0536,174121.234,0.4,0.0,0.6,0.0,0.82
370000.0,0.0603,233583.156,0.4,0.0,0.6,0.0,1.43
370000.0,0.0668,309085.469,0.4,0.0,0.6,0.0,-0.57
370000.0,0.0749,407720.312,0.4,0.0,0.6,0.0,0.73
370000.0,0.084,544329.0,0.4,0.0,0.6,0.0,-0.19
370000.0,0.0941,710211.062,0.4,0.0,0.6,0.0,0.37
370000.0,0.1053,931646.438,0.4,0.0,0.6,0.0,-0.2
370000.0,0.1183,1219144.62,0.4,0.0,0.6,0.0,0.16
370000.0,0.1317,1566409.12,0.4,0.0,0.6,0.0,-0.06
370000.0,0.1484,2055985.25,0.4,0.0,0.6,0.0,0.38
380000.0,0.0109,3670.74,0.4,0.0,0.6,0.0,-0.73
380000.0,0.0122,4779.57,0.4,0.0,0.6,0.0,-1.78
380000.0,0.0137,6243.42,0.4,0.0,0.6,0.0,-0.98
380000.0,0.0152,8015.76,0.4,0.0,0.6,0.0,-1.36
380000.0,0.0171,10705.04,0.4,0.0,0.6,0.0,-1.7
380000.0,0.0193,13929.0596,0.4,0.0,0.6,0.0,0.21
380000.0,0.0214,18191.9395,0.4,0.0,0.6,0.0,-0.92
380000.0,0.0242,24970.4102,0.4,0.0,0.6,0.0,-1.03
380000.0,0.027,32671.2402,0.4,0.0,0.6,0.0,-0.13
380000.0,0.0304,44126.1484,0.4,0.0,0.6,0.0,0.72
380000.0,0.0339,59143.6289,0.4,0.0,0.6,0.0,-0.76
380000.0,0.0381,78933.1,0.4,0.0,0.6,0.0,-0.41
380000.0,0.0426,103811.391,0.4,0.0,0.6,0.0,0.06
380000.0,0.0476,136995.953,0.4,0.0,0.6,0.0,0.07
380000.0,0.0536,183398.688,0.4,0.0,0.6,0.0,0.38
380000.0,0.06,243904.734,0.4,0.0,0.6,0.0,0.7
380000.0,0.0666,322229.875,0.4,0.0,0.6,0.0,-0.5
380000.0,0.0749,429359.625,0.4,0.0,0.6,0.0,0.08
380000.0,0.0836,562349.688,0.4,0.0,0.6,0.0,0.08
380000.0,0.0939,743397.0,0.4,0.0,0.6,0.0,-0.22
380000.0,0.1052,968119.125,0.4,0.0,0.6,0.0,0.16
380000.0,0.1178,1264966.12,0.4,0.0,0.6,0.0,-0.01
380000.0,0.1314,1628748.5,0.4,0.0,0.6,0.0,0.04
380000.0,0.1478,2124138.5,0.4,0.0,0.6,0.0,0.53
390000.0,0.011,3868.55,0.4,0.0,0.6,0.0,0.71
390000.0,0.0121,4888.01,0.4,0.0,0.6,0.0,0.77
390000.0,0.0137,6493.56,0.4,0.0,0.6,0.0,0.41
390000.0,0.0154,8458.29,0.4,0.0,0.6,0.0,2.29
390000.0,0.0173,11143.8896,0.4,0.0,0.6,0.0,1.56
390000.0,0.0195,14893.9805,0.4,0.0,0.6,0.0,1.02
390000.0,0.0215,18985.9297,0.4,0.0,0.6,0.0,1.63
390000.0,0.0242,25696.1504,0.4,0.0,0.6,0.0,0.89
390000.0,0.0273,34975.6094,0.4,0.0,0.6,0.0,0.58
390000.0,0.0302,45590.8203,0.4,0.0,0.6,0.0,1.01
390000.0,0.034,62368.5703,0.4,0.0,0.6,0.0,-0.29
390000.0,0.0381,81375.5312,0.4,0.0,0.6,0.0,1.07
390000.0,0.0425,107983.906,0.4,0.0,0.6,0.0,0.14
390000.0,0.0477,144028.844,0.4,0.0,0.6,0.0,0.25
390000.0,0.0536,192973.219,0.4,0.0,0.6,0.0,0.44
390000.0,0.0601,258088.953,0.4,0.0,0.6,0.0,0.26
390000.0,0.0667,338748.438,0.4,0.0,0.6,0.0,-0.2
390000.0,0.0749,450170.688,0.4,0.0,0.6,0.0,0.05
390000.0,0.0838,592359.0,0.4,0.0,0.6,0.0,-0.16
390000.0,0.0939,777048.625,0.4,0.0,0.6,0.0,-0.07
390000.0,0.1053,1014440.94,0.4,0.0,0.6,0.0,0.19
390000.0,0.118,1325727.12,0.4,0.0,0.6,0.0,-0.04
390000.0,0.132,1714221.5,0.4,0.0,0.6,0.0,0.27
400000.0,0.011,4155.24,0.4,0.0,0.6,0.0,0.19
400000.0,0.0122,5219.44,0.4,0.0,0.6,0.0,0.0
400000.0,0.0137,6716.51,0.4,0.0,0.6,0.0,1.48
400000.0,0.0154,9072.75,0.4,0.0,0.6,0.0,-0.41
400000.0,0.0173,11855.1699,0.4,0.0,0.6,0.0,0.41
400000.0,0.0193,15200.3604,0.4,0.0,0.6,0.0,2.06
400000.0,0.0216,20286.6895,0.4,0.0,0.6,0.0,1.26
400000.0,0.0243,27166.4902,0.4,0.0,0.6,0.0,1.15
400000.0,0.0272,36370.3906,0.4,0.0,0.6,0.0,1.12
400000.0,0.0303,49068.6914,0.4,0.0,0.6,0.0,-0.46
400000.0,0.0341,65792.7578,0.4,0.0,0.6,0.0,-0.15
400000.0,0.0381,86106.7266,0.4,0.0,0.6,0.0,-0.01
400000.0,0.0427,113662.133,0.4,0.0,0.6,0.0,0.62
400000.0,0.0479,153022.234,0.4,0.0,0.6,0.0,-0.19
400000.0,0.0538,202371.656,0.4,0.0,0.6,0.0,1.04
400000.0,0.0601,270711.031,0.4,0.0,0.6,0.0,0.4
400000.0,0.067,358650.688,0.4,0.0,0.6,0.0,-0.27
400000.0,0.0751,472347.531,0.4,0.0,0.6,0.0,0.23
400000.0,0.0839,618167.312,0.4,0.0,0.6,0.0,0.24
400000.0,0.0941,814699.0,0.4,0.0,0.6,0.0,-0.1
400000.0,0.1054,1058436.88,0.4,0.0,0.6,0.0,0.64
400000.0,0.118,1388293.25,0.4,0.0,0.6,0.0,-0.3
400000.0,0.1326,1796030.88,0.4,0.0,0.6,0.0,1.03
410000.0,0.011,4299.72,0.4,0.0,0.6,0.0,0.34
410000.0,0.0121,5332.73,0.4,0.0,0.6,0.0,1.43
410000.0,0.0136,7081.94,0.4,0.0,0.6,0.0,1.17
410000.0,0.0153,9334.29,0.4,0.0,0.6,0.0,0.22
410000.0,0.0172,12434.6,0.4,0.0,0.6,0.0,0.7
410000.0,0.0192,16084.6299,0.4,0.0,0.6,0.0,0.25
410000.0,0.0215,21337.2793,0.4,0.0,0.6,0.0,-0.36
410000.0,0.0241,28486.5293,0.4,0.0,0.6,0.0,-0.52
410000.0,0.027,37501.4414,0.4,0.0,0.6,0.0,0.92
410000.0,0.0301,50467.5703,0.4,0.0,0.6,0.0,-0.8
410000.0,0.0337,67263.0938,0.4,0.0,0.6,0.0,-0.58
410000.0,0.0378,88913.8516,0.4,0.0,0.6,0.0,-0.53
410000.0,0.0424,117844.492,0.4,0.0,0.6,0.0,-0.17
410000.0,0.0475,156327.281,0.4,0.0,0.6,0.0,0.37
410000.0,0.0534,210795.781,0.4,0.0,0.6,0.0,-0.11
410000.0,0.0593,277819.0,0.4,0.0,0.6,0.0,-1.37
410000.0,0.0665,368768.094,0.4,0.0,0.6,0.0,-0.5
410000.0,0.0745,486294.312,0.4,0.0,0.6,0.0,-0.25
410000.0,0.0835,641669.188,0.4,0.0,0.6,0.0,-0.27
410000.0,0.0934,837502.75,0.4,0.0,0.6,0.0,-0.23
410000.0,0.1047,1093961.25,0.4,0.0,0.6,0.0,-0.03
410000.0,0.1171,1430061.0,0.4,0.0,0.6,0.0,-0.89
410000.0,0.1312,1845126.0,0.4,0.0,0.6,0.0,0.06
420000.0,0.011,4572.32,0.4,0.0,0.6,0.0,-0.23
420000.0,0.0121,5583.68,0.4,0.0,0.6,0.0,2.48
420000.0,0.0138,7734.87,0.4,0.0,0.6,0.0,0.04
420000.0,0.0153,9781.86,0.4,0.0,0.6,0.0,0.72
420000.0,0.0172,13060.2598,0.4,0.0,0.6,0.0,0.44
420000.0,0.0192,16755.3496,0.4,0.0,0.6,0.0,1.25
420000.0,0.0216,22758.3203,0.4,0.0,0.6,0.0,-0.09
420000.0,0.0242,29868.9199,0.4,0.0,0.6,0.0,0.41
420000.0,0.0271,39800.6602,0.4,0.0,0.6,0.0,1.07
420000.0,0.0302,53491.6484,0.4,0.0,0.6,0.0,-0.44
420000.0,0.0338,70714.0391,0.4,0.0,0.6,0.0,0.08
420000.0,0.038,93304.5625,0.4,0.0,0.6,0.0,0.64
420000.0,0.0424,123198.453,0.4,0.0,0.6,0.0,0.16
420000.0,0.0476,164076.906,0.4,0.0,0.6,0.0,0.37
420000.0,0.0535,220168.078,0.4,0.0,0.6,0.0,0.59
420000.0,0.0594,290196.312,0.4,0.0,0.6,0.0,-0.42
420000.0,0.0668,387710.0,0.4,0.0,0.6,0.0,-0.09
420000.0,0.0744,506974.156,0.4,0.0,0.6,0.0,-0.26
420000.0,0.0837,673802.938,0.4,0.0,0.6,0.0,-0.38
420000.0,0.0937,877439.5,0.4,0.0,0.6,0.0,0.2
420000.0,0.1051,1148000.0,0.4,0.0,0.6,0.0,0.01
420000.0,0.1178,1495952.88,0.4,0.0,0.6,0.0,0.2
420000.0,0.132,1949345.5,0.4,0.0,0.6,0.0,0.11
430000.0,0.011,4822.88,0.4,0.0,0.6,0.0,-0.44
430000.0,0.0121,5981.05,0.4,0.0,0.6,0.0,0.24
430000.0,0.0137,8004.39,0.4,0.0,0.6,0.0,0.17
430000.0,0.0154,10532.3701,0.4,0.0,0.6,0.0,0.4
430000.0,0.0173,14035.6299,0.4,0.0,0.6,0.0,-0.7
430000.0,0.0192,17951.4395,0.4,0.0,0.6,0.0,-0.52
430000.0,0.0216,23887.5391,0.4,0.0,0.6,0.0,-0.14
430000.0,0.0241,31252.5605,0.4,0.0,0.6,0.0,-0.24
430000.0,0.0271,42033.6719,0.4,0.0,0.6,0.0,0.15
430000.0,0.0303,56813.0898,0.4,0.0,0.6,0.0,-1.1
430000.0,0.0338,74274.9375,0.4,0.0,0.6,0.0,-0.25
430000.0,0.0378,96888.0938,0.4,0.0,0.6,0.0,0.16
430000.0,0.0426,130316.023,0.4,0.0,0.6,0.0,-0.3
430000.0,0.0477,172465.094,0.4,0.0,0.6,0.0,0.11
430000.0,0.0534,230081.062,0.4,0.0,0.6,0.0,0.0
430000.0,0.0593,303622.531,0.4,0.0,0.6,0.0,-1.04
430000.0,0.0667,404915.812,0.4,0.0,0.6,0.0,-0.4
430000.0,0.0745,531103.188,0.4,0.0,0.6,0.0,-0.62
430000.0,0.0837,701653.375,0.4,0.0,0.6,0.0,-0.07
430000.0,0.0938,918032.562,0.4,0.0,0.6,0.0,-0.14
430000.0,0.105,1197234.5,0.4,0.0,0.6,0.0,-0.21
430000.0,0.1174,1550932.88,0.4,0.0,0.6,0.0,-0.13
430000.0,0.1319,2033747.5,0.4,0.0,0.6,0.0,-0.2
440000.0,0.0109,4952.34,0.4,0.0,0.6,0.0,0.1
440000.0,0.0121,6364.89,0.4,0.0,0.6,0.0,-0.17
440000.0,0.0136,8241.73,0.4,0.0,0.6,0.0,1.11
440000.0,0.0153,10816.6396,0.4,0.0,0.6,0.0,1.28
440000.0,0.0172,14422.8301,0.4,0.0,0.6,0.0,-0.02
440000.0,0.0193,18785.9297,0.4,0.0,0.6,0.0,0.8
440000.0,0.0216,24568.8301,0.4,0.0,0.6,0.0,1.11
440000.0,0.0241,32483.4492,0.4,0.0,0.6,0.0,1.31
440000.0,0.027,43042.1406,0.4,0.0,0.6,0.0,1.61
440000.0,0.0302,58406.3398,0.4,0.0,0.6,0.0,-0.19
440000.0,0.0339,77842.75,0.4,0.0,0.6,0.0,0.2
440000.0,0.0379,101630.938,0.4,0.0,0.6,0.0,0.02
440000.0,0.0425,134924.391,0.4,0.0,0.6,0.0,0.27
440000.0,0.0479,180631.438,0.4,0.0,0.6,0.0,0.94
440000.0,0.0533,237393.922,0.4,0.0,0.6,0.0,1.02
440000.0,0.0595,315442.125,0.4,0.0,0.6,0.0,0.17
440000.0,0.0668,421445.5,0.4,0.0,0.6,0.0,0.27
440000.0,0.0747,553030.062,0.4,0.0,0.6,0.0,0.29
440000.0,0.0836,725500.688,0.4,0.0,0.6,0.0,0.2
440000.0,0.0938,951842.562,0.4,0.0,0.6,0.0,0.4
440000.0,0.1049,1239449.38,0.4,0.0,0.6,0.0,0.26
440000.0,0.1176,1605257.5,0.4,0.0,0.6,0.0,1.53
450000.0,0.0108,5111.29,0.4,0.0,0.6,0.0,-1.22
450000.0,0.0123,6858.52,0.4,0.0,0.6,0.0,-0.49
450000.0,0.0136,8847.8,0.4,0.0,0.6,0.0,-1.26
450000.0,0.0152,11418.1699,0.4,0.0,0.6,0.0,-1.01
450000.0,0.0172,15272.6104,0.4,0.0,0.6,0.0,-1.11
450000.0,0.0193,19966.9297,0.4,0.0,0.6,0.0,-0.89
450000.0,0.0215,25678.75,0.4,0.0,0.6,0.0,0.18
450000.0,0.0241,34411.6289,0.4,0.0,0.6,0.0,0.04
450000.0,0.027,46587.8789,0.4,0.0,0.6,0.0,-1.68
450000.0,0.0303,61323.6602,0.4,0.0,0.6,0.0,0.53
450000.0,0.0339,80817.0781,0.4,0.0,0.6,0.0,0.56
450000.0,0.0379,104736.039,0.4,0.0,0.6,0.0,1.75
450000.0,0.0425,140297.562,0.4,0.0,0.6,0.0,0.85
450000.0,0.0478,187857.844,0.4,0.0,0.6,0.0,1.07
450000.0,0.053,246992.938,0.4,0.0,0.6,0.0,-0.28
450000.0,0.0595,328634.062,0.4,0.0,0.6,0.0,0.48
450000.0,0.0668,436572.906,0.4,0.0,0.6,0.0,0.83
450000.0,0.0747,574795.375,0.4,0.0,0.6,0.0,0.6
450000.0,0.0836,754482.062,0.4,0.0,0.6,0.0,0.56
450000.0,0.0938,992103.0,0.4,0.0,0.6,0.0,0.41
450000.0,0.1046,1284217.38,0.4,0.0,0.6,0.0,-0.18
450000.0,0.1179,1686528.62,0.4,0.0,0.6,0.0,0.42
460000.0,0.0108,5318.16,0.4,0.0,0.6,0.0,0.62
460000.0,0.0123,7312.27,0.4,0.0,0.6,0.0,-0.34
460000.0,0.0136,9014.72,0.4,0.0,0.6,0.0,0.64
460000.0,0.0154,12099.3496,0.4,0.0,0.6,0.0,1.17
460000.0,0.0172,15846.6,0.4,0.0,0.6,0.0,-0.4
460000.0,0.0192,20434.7,0.4,0.0,0.6,0.0,0.79
460000.0,0.0215,26961.1,0.4,0.0,0.6,0.0,0.22
460000.0,0.0241,35705.8711,0.4,0.0,0.6,0.0,0.54
460000.0,0.027,48369.9805,0.4,0.0,0.6,0.0,-0.76
460000.0,0.0302,64147.2812,0.4,0.0,0.6,0.0,-0.08
460000.0,0.0338,84793.7578,0.4,0.0,0.6,0.0,-0.39
460000.0,0.038,111634.258,0.4,0.0,0.6,0.0,0.32
460000.0,0.0426,147975.609,0.4,0.0,0.6,0.0,-0.03
460000.0,0.0478,197184.781,0.4,0.0,0.6,0.0,0.31
460000.0,0.0529,258661.125,0.4,0.0,0.6,0.0,-0.76
460000.0,0.0594,342549.844,0.4,0.0,0.6,0.0,0.33
460000.0,0.0665,452759.75,0.4,0.0,0.6,0.0,0.35
460000.0,0.0746,600131.625,0.4,0.0,0.6,0.0,0.24
460000.0,0.0834,786353.688,0.4,0.0,0.6,0.0,-0.01
460000.0,0.0937,1028396.06,0.4,0.0,0.6,0.0,0.58
460000.0,0.1044,1327383.5,0.4,0.0,0.6,0.0,0.46
460000.0,0.1175,1743465.0,0.4,0.0,0.6,0.0,1.3
470000.0,0.0108,5498.04,0.4,0.0,0.6,0.0,1.42
470000.0,0.0123,7549.51,0.4,0.0,0.6,0.0,0.15
470000.0,0.0137,9708.82,0.4,0.0,0.6,0.0,-0.03
470000.0,0.0153,12714.29,0.4,0.0,0.6,0.0,-0.42
470000.0,0.017,16261.3701,0.4,0.0,0.6,0.0,0.0
470000.0,0.0192,21741.3594,0.4,0.0,0.6,0.0,-0.23
470000.0,0.0215,28409.4492,0.4,0.0,0.6,0.0,-0.2
470000.0,0.024,37072.8516,0.4,0.0,0.6,0.0,0.73
470000.0,0.0269,50216.7695,0.4,0.0,0.6,0.0,-0.67
470000.0,0.0301,66373.0234,0.4,0.0,0.6,0.0,0.23
470000.0,0.0338,88148.2578,0.4,0.0,0.6,0.0,-0.11
470000.0,0.0378,114843.141,0.4,0.0,0.6,0.0,0.64
470000.0,0.0425,152674.469,0.4,0.0,0.6,0.0,0.64
470000.0,0.0477,203795.953,0.4,0.0,0.6,0.0,0.87
470000.0,0.0529,268610.844,0.4,0.0,0.6,0.0,-0.41
470000.0,0.0594,357876.469,0.4,0.0,0.6,0.0,0.11
470000.0,0.0663,469912.469,0.4,0.0,0.6,0.0,0.05
470000.0,0.0743,619307.75,0.4,0.0,0.6,0.0,0.44
470000.0,0.0832,813230.875,0.4,0.0,0.6,0.0,0.38
470000.0,0.0934,1068459.88,0.4,0.0,0.6,0.0,0.35
470000.0,0.1045,1383956.75,0.4,0.0,0.6,0.0,0.83
470000.0,0.1174,1811214.25,0.4,0.0,0.6,0.0,1.55
480000.0,0.0108,5940.38,0.4,0.0,0.6,0.0,-0.17
480000.0,0.0123,7881.9,0.4,0.0,0.6,0.0,0.26
480000.0,0.0137,10168.8701,0.4,0.0,0.6,0.0,1.03
480000.0,0.0152,12914.6201,0.4,0.0,0.6,0.0,0.47
480000.0,0.0171,17191.8398,0.4,0.0,0.6,0.0,0.75
480000.0,0.0191,21956.5098,0.4,0.0,0.6,0.0,1.59
480000.0,0.0215,29611.2109,0.4,0.0,0.6,0.0,0.78
480000.0,0.0241,38977.8594,0.4,0.0,0.6,0.0,1.06
480000.0,0.0268,51836.5195,0.4,0.0,0.6,0.0,0.24
480000.0,0.0302,69781.0312,0.4,0.0,0.6,0.0,0.6
480000.0,0.0337,91117.4297,0.4,0.0,0.6,0.0,0.84
480000.0,0.0377,118616.172,0.4,0.0,0.6,0.0,1.17
480000.0,0.0424,158239.188,0.4,0.0,0.6,0.0,1.12
480000.0,0.0476,211784.109,0.4,0.0,0.6,0.0,1.01
480000.0,0.0528,277904.875,0.4,0.0,0.6,0.0,0.43
480000.0,0.0592,366396.25,0.4,0.0,0.6,0.0,1.26
480000.0,0.0662,484990.688,0.4,0.0,0.6,0.0,0.89
480000.0,0.0744,643225.75,0.4,0.0,0.6,0.0,1.14
480000.0,0.0833,843367.5,0.4,0.0,0.6,0.0,1.13
480000.0,0.0935,1103347.5,0.4,0.0,0.6,0.0,1.5
480000.0,0.1044,1432624.62,0.4,0.0,0.6,0.0,1.19
480000.0,0.1171,1870291.25,0.4,0.0,0.6,0.0,2.01
490000.0,0.0108,6096.12,0.4,0.0,0.6,0.0,1.19
490000.0,0.0122,8295.29,0.4,0.0,0.6,0.0,-1.1
490000.0,0.0137,10777.7402,0.4,0.0,0.6,0.0,-1.02
490000.0,0.0154,14051.5,0.4,0.0,0.6,0.0,-0.75
490000.0,0.017,17972.1699,0.4,0.0,0.6,0.0,-1.36
490000.0,0.0192,23388.8496,0.4,0.0,0.6,0.0,0.39
490000.0,0.0216,31184.1602,0.4,0.0,0.6,0.0,0.15
490000.0,0.024,41023.1719,0.4,0.0,0.6,0.0,0.0
490000.0,0.0269,54411.2109,0.4,0.0,0.6,0.0,0.25
490000.0,0.03,71659.3516,0.4,0.0,0.6,0.0,0.52
490000.0,0.0337,95213.6,0.4,0.0,0.6,0.0,0.41
490000.0,0.0378,124236.359,0.4,0.0,0.6,0.0,1.05
490000.0,0.0423,164300.453,0.4,0.0,0.6,0.0,1.19
490000.0,0.0475,219858.375,0.4,0.0,0.6,0.0,0.89
490000.0,0.0528,289136.656,0.4,0.0,0.6,0.0,0.71
490000.0,0.0593,383165.844,0.4,0.0,0.6,0.0,1.45
490000.0,0.0664,505481.938,0.4,0.0,0.6,0.0,1.52
490000.0,0.0742,664851.75,0.4,0.0,0.6,0.0,1.36
490000.0,0.0833,873819.375,0.4,0.0,0.6,0.0,1.78
490000.0,0.0932,1143663.75,0.4,0.0,0.6,0.0,1.27
490000.0,0.1044,1478256.75,0.4,0.0,0.6,0.0,2.21
500000.0,0.0109,6573.54,0.4,0.0,0.6,0.0,-0.45
500000.0,0.0123,8759.92,0.4,0.0,0.6,0.0,-0.8
500000.0,0.0137,11202.9,0.4,0.0,0.6,0.0,0.21
500000.0,0.0153,14506.6797,0.4,0.0,0.6,0.0,0.11
500000.0,0.0172,19005.9395,0.4,0.0,0.6,0.0,0.58
500000.0,0.0193,24872.4102,0.4,0.0,0.6,0.0,0.54
500000.0,0.0216,32257.0391,0.4,0.0,0.6,0.0,1.18
500000.0,0.0242,43758.9492,0.4,0.0,0.6,0.0,-0.76
500000.0,0.027,56911.0195,0.4,0.0,0.6,0.0,1.4
500000.0,0.0303,76455.6875,0.4,0.0,0.6,0.0,0.59
500000.0,0.0339,100318.383,0.4,0.0,0.6,0.0,0.93
500000.0,0.038,130676.578,0.4,0.0,0.6,0.0,1.85
500000.0,0.0426,172765.906,0.4,0.0,0.6,0.0,1.76
500000.0,0.0478,231543.734,0.4,0.0,0.6,0.0,1.32
500000.0,0.0531,303127.625,0.4,0.0,0.6,0.0,1.53
500000.0,0.0595,402610.062,0.4,0.0,0.6,0.0,1.63
500000.0,0.0666,528764.562,0.4,0.0,0.6,0.0,1.98
500000.0,0.0747,700996.75,0.4,0.0,0.6,0.0,1.65
500000.0,0.0838,918678.938,0.4,0.0,0.6,0.0,2.16
500000.0,0.0937,1192910.0,0.4,0.0,0.6,0.0,2.32
500000.0,0.1049,1543859.25,0.4,0.0,0.6,0.0,2.95
