Repository: junyunPE/knowledge-aware-ANN-for-planar-magnetic-loss-modeling

# knowledge-aware-ANN-for-planar-winding-loss
A modeling tool for accurate and fast planar magnetic loss by Junyun Deng in University of Twente

File: Magnetic simulation/python/core loss/data/N87/N87-Triangular(D=0.9).csv
Frequency,Flux_Density,Power_Loss,Duty_1,Duty_2,Duty_3,Duty_4,Outlier_Factor
50000.0,0.0268,2783.23,0.9,0.0,0.1,0.0,-9.64
50000.0,0.0302,3246.39,0.9,0.0,0.1,0.0,16.39
50000.0,0.0338,5222.29,0.9,0.0,0.1,0.0,-12.02
50000.0,0.0384,7100.95,0.9,0.0,0.1,0.0,-4.85
50000.0,0.0426,8554.3,0.9,0.0,0.1,0.0,3.56
50000.0,0.0479,11712.8701,0.9,0.0,0.1,0.0,-2.17
50000.0,0.0535,15404.1699,0.9,0.0,0.1,0.0,0.85
50000.0,0.0605,21993.7109,0.9,0.0,0.1,0.0,-2.08
50000.0,0.0674,29512.8,0.9,0.0,0.1,0.0,-3.19
50000.0,0.0758,39730.1406,0.9,0.0,0.1,0.0,-3.12
50000.0,0.0841,50171.4297,0.9,0.0,0.1,0.0,-1.03
50000.0,0.0949,67054.7266,0.9,0.0,0.1,0.0,-1.62
50000.0,0.1061,87967.7812,0.9,0.0,0.1,0.0,-0.75
50000.0,0.1191,118246.57,0.9,0.0,0.1,0.0,-1.28
50000.0,0.1322,155912.75,0.9,0.0,0.1,0.0,-3.77
50000.0,0.1487,201983.297,0.9,0.0,0.1,0.0,-0.08
50000.0,0.1658,259407.703,0.9,0.0,0.1,0.0,-0.38
50000.0,0.186,340109.906,0.9,0.0,0.1,0.0,-1.79
50000.0,0.2088,435516.531,0.9,0.0,0.1,0.0,0.72
50000.0,0.2347,569512.312,0.9,0.0,0.1,0.0,0.23
50000.0,0.2616,733702.125,0.9,0.0,0.1,0.0,-1.16
50000.0,0.2912,918836.188,0.9,0.0,0.1,0.0,0.4
60000.0,0.0225,2520.02,0.9,0.0,0.1,0.0,-9.67
60000.0,0.027,4054.84,0.9,0.0,0.1,0.0,-7.0
60000.0,0.0307,5185.66,0.9,0.0,0.1,0.0,0.56
60000.0,0.0342,6644.76,0.9,0.0,0.1,0.0,3.04
60000.0,0.038,9044.38,0.9,0.0,0.1,0.0,-2.91
60000.0,0.0431,12240.9404,0.9,0.0,0.1,0.0,-0.11
60000.0,0.0486,16484.8,0.9,0.0,0.1,0.0,2.71
60000.0,0.0537,22708.1699,0.9,0.0,0.1,0.0,-6.25
60000.0,0.0605,28806.7891,0.9,0.0,0.1,0.0,1.32
60000.0,0.0674,37322.8789,0.9,0.0,0.1,0.0,1.11
60000.0,0.0757,50549.0898,0.9,0.0,0.1,0.0,-0.78
60000.0,0.0846,66323.1172,0.9,0.0,0.1,0.0,-0.47
60000.0,0.0956,88164.4766,0.9,0.0,0.1,0.0,2.35
60000.0,0.106,118237.031,0.9,0.0,0.1,0.0,-3.54
60000.0,0.1194,152727.641,0.9,0.0,0.1,0.0,1.03
60000.0,0.133,198788.938,0.9,0.0,0.1,0.0,-0.52
60000.0,0.1493,261724.922,0.9,0.0,0.1,0.0,-0.47
60000.0,0.1674,341925.031,0.9,0.0,0.1,0.0,-0.3
60000.0,0.188,446651.5,0.9,0.0,0.1,0.0,-0.91
60000.0,0.2094,558263.75,0.9,0.0,0.1,0.0,1.73
60000.0,0.2345,736611.75,0.9,0.0,0.1,0.0,-0.85
60000.0,0.2639,960875.125,0.9,0.0,0.1,0.0,-1.13
60000.0,0.2954,1204089.5,0.9,0.0,0.1,0.0,1.5
70000.0,0.0193,2035.19,0.9,0.0,0.1,0.0,-7.89
70000.0,0.0217,2345.98,0.9,0.0,0.1,0.0,12.78
70000.0,0.0243,3454.41,0.9,0.0,0.1,0.0,1.1
70000.0,0.0276,5125.69,0.9,0.0,0.1,0.0,-2.57
70000.0,0.0307,6546.65,0.9,0.0,0.1,0.0,0.8
70000.0,0.0346,8859.84,0.9,0.0,0.1,0.0,-0.96
70000.0,0.0385,11354.29,0.9,0.0,0.1,0.0,1.49
70000.0,0.0429,15197.5596,0.9,0.0,0.1,0.0,-1.21
70000.0,0.0483,20508.4,0.9,0.0,0.1,0.0,1.15
70000.0,0.0545,28694.3,0.9,0.0,0.1,0.0,-2.16
70000.0,0.0606,35899.3906,0.9,0.0,0.1,0.0,1.57
70000.0,0.0678,46937.7,0.9,0.0,0.1,0.0,1.28
70000.0,0.0761,62890.1094,0.9,0.0,0.1,0.0,0.64
70000.0,0.0854,84378.4,0.9,0.0,0.1,0.0,0.22
70000.0,0.0947,109385.047,0.9,0.0,0.1,0.0,-0.5
70000.0,0.1065,144990.531,0.9,0.0,0.1,0.0,-0.33
70000.0,0.1189,186211.312,0.9,0.0,0.1,0.0,0.86
70000.0,0.1338,246005.062,0.9,0.0,0.1,0.0,0.72
70000.0,0.1499,321939.469,0.9,0.0,0.1,0.0,0.95
70000.0,0.1684,426879.906,0.9,0.0,0.1,0.0,0.29
70000.0,0.1872,550863.938,0.9,0.0,0.1,0.0,-1.79
70000.0,0.2095,690823.312,0.9,0.0,0.1,0.0,2.03
70000.0,0.2361,927600.25,0.9,0.0,0.1,0.0,-0.85
70000.0,0.2645,1191270.75,0.9,0.0,0.1,0.0,0.02
70000.0,0.2936,1494650.12,0.9,0.0,0.1,0.0,-1.21
80000.0,0.0169,1703.85,0.9,0.0,0.1,0.0,-0.07
80000.0,0.0197,2414.48,0.9,0.0,0.1,0.0,-2.21
80000.0,0.0219,2856.39,0.9,0.0,0.1,0.0,10.72
80000.0,0.0244,4368.24,0.9,0.0,0.1,0.0,-3.17
80000.0,0.0275,6038.29,0.9,0.0,0.1,0.0,-1.21
80000.0,0.0308,8111.38,0.9,0.0,0.1,0.0,-1.25
80000.0,0.0343,10481.9404,0.9,0.0,0.1,0.0,-1.06
80000.0,0.0387,14004.9697,0.9,0.0,0.1,0.0,-1.37
80000.0,0.043,17884.8594,0.9,0.0,0.1,0.0,3.62
80000.0,0.0482,25373.4297,0.9,0.0,0.1,0.0,-2.94
80000.0,0.0541,33817.2891,0.9,0.0,0.1,0.0,-0.94
80000.0,0.0607,44630.9102,0.9,0.0,0.1,0.0,-0.86
80000.0,0.0681,59517.9609,0.9,0.0,0.1,0.0,-2.08
80000.0,0.0754,74699.6,0.9,0.0,0.1,0.0,0.94
80000.0,0.0845,100880.68,0.9,0.0,0.1,0.0,-1.13
80000.0,0.0952,135051.75,0.9,0.0,0.1,0.0,-0.98
80000.0,0.1065,175251.625,0.9,0.0,0.1,0.0,-0.28
80000.0,0.1194,229389.312,0.9,0.0,0.1,0.0,-0.08
80000.0,0.1342,303114.438,0.9,0.0,0.1,0.0,-0.24
80000.0,0.15,394504.438,0.9,0.0,0.1,0.0,0.15
80000.0,0.1677,519405.188,0.9,0.0,0.1,0.0,-1.99
80000.0,0.1879,656752.875,0.9,0.0,0.1,0.0,1.57
80000.0,0.2099,852985.562,0.9,0.0,0.1,0.0,-0.04
80000.0,0.2366,1131865.12,0.9,0.0,0.1,0.0,-0.9
80000.0,0.2638,1432559.62,0.9,0.0,0.1,0.0,0.01
90000.0,0.0154,1648.71,0.9,0.0,0.1,0.0,-5.96
90000.0,0.0175,2182.39,0.9,0.0,0.1,0.0,-4.42
90000.0,0.0195,2464.93,0.9,0.0,0.1,0.0,13.94
90000.0,0.0219,3861.75,0.9,0.0,0.1,0.0,-2.92
90000.0,0.0244,5290.38,0.9,0.0,0.1,0.0,-3.11
90000.0,0.0275,7004.87,0.9,0.0,0.1,0.0,0.46
90000.0,0.0309,9385.31,0.9,0.0,0.1,0.0,0.38
90000.0,0.0344,12426.3203,0.9,0.0,0.1,0.0,-1.58
90000.0,0.0383,15235.9297,0.9,0.0,0.1,0.0,6.55
90000.0,0.0433,22150.8594,0.9,0.0,0.1,0.0,-0.71
90000.0,0.0482,29469.0605,0.9,0.0,0.1,0.0,-0.86
90000.0,0.0542,39155.5,0.9,0.0,0.1,0.0,0.97
90000.0,0.0607,51907.7,0.9,0.0,0.1,0.0,0.27
90000.0,0.0675,67077.0781,0.9,0.0,0.1,0.0,1.2
90000.0,0.0752,88162.6406,0.9,0.0,0.1,0.0,0.85
90000.0,0.085,120647.367,0.9,0.0,0.1,0.0,-0.69
90000.0,0.095,156179.766,0.9,0.0,0.1,0.0,0.55
90000.0,0.1068,206495.234,0.9,0.0,0.1,0.0,0.74
90000.0,0.1196,273342.906,0.9,0.0,0.1,0.0,-0.1
90000.0,0.1339,357201.062,0.9,0.0,0.1,0.0,0.46
90000.0,0.1501,475104.031,0.9,0.0,0.1,0.0,-1.73
90000.0,0.1674,596221.938,0.9,0.0,0.1,0.0,2.04
90000.0,0.1875,787824.062,0.9,0.0,0.1,0.0,-0.75
90000.0,0.2118,1033217.12,0.9,0.0,0.1,0.0,-0.04
90000.0,0.2361,1326759.75,0.9,0.0,0.1,0.0,-0.3
100000.0,0.0138,1436.02,0.9,0.0,0.1,0.0,-9.05
100000.0,0.0152,1549.0,0.9,0.0,0.1,0.0,12.27
100000.0,0.0174,2182.83,0.9,0.0,0.1,0.0,14.0
100000.0,0.0192,3340.32,0.9,0.0,0.1,0.0,-6.98
100000.0,0.0218,4598.35,0.9,0.0,0.1,0.0,-2.99
100000.0,0.0243,5957.67,0.9,0.0,0.1,0.0,0.38
100000.0,0.0273,8082.84,0.9,0.0,0.1,0.0,-0.84
100000.0,0.0304,10241.8496,0.9,0.0,0.1,0.0,2.81
100000.0,0.0341,13675.5898,0.9,0.0,0.1,0.0,3.86
100000.0,0.0383,19378.5293,0.9,0.0,0.1,0.0,-3.38
100000.0,0.0426,24849.3398,0.9,0.0,0.1,0.0,0.01
100000.0,0.048,33639.4102,0.9,0.0,0.1,0.0,0.29
100000.0,0.0539,45130.1,0.9,0.0,0.1,0.0,-0.41
100000.0,0.0605,59329.8789,0.9,0.0,0.1,0.0,1.36
100000.0,0.067,77548.2109,0.9,0.0,0.1,0.0,0.32
100000.0,0.0754,105793.406,0.9,0.0,0.1,0.0,-1.75
100000.0,0.0843,136728.281,0.9,0.0,0.1,0.0,-0.17
100000.0,0.0946,180154.594,0.9,0.0,0.1,0.0,0.08
100000.0,0.1061,237244.812,0.9,0.0,0.1,0.0,0.26
100000.0,0.1189,314824.75,0.9,0.0,0.1,0.0,-0.15
100000.0,0.1326,413559.906,0.9,0.0,0.1,0.0,-1.94
100000.0,0.1483,522355.031,0.9,0.0,0.1,0.0,2.32
100000.0,0.1668,707373.812,0.9,0.0,0.1,0.0,-1.38
100000.0,0.1874,920533.312,0.9,0.0,0.1,0.0,-1.0
100000.0,0.2089,1153164.12,0.9,0.0,0.1,0.0,1.43
110000.0,0.0139,1478.86,0.9,0.0,0.1,0.0,11.66
110000.0,0.0156,2017.67,0.9,0.0,0.1,0.0,4.96
110000.0,0.0175,3110.68,0.9,0.0,0.1,0.0,-10.29
110000.0,0.0196,4012.26,0.9,0.0,0.1,0.0,-2.66
110000.0,0.0219,5215.25,0.9,0.0,0.1,0.0,0.94
110000.0,0.0247,7117.74,0.9,0.0,0.1,0.0,1.02
110000.0,0.0275,9310.43,0.9,0.0,0.1,0.0,2.5
110000.0,0.0305,12120.1,0.9,0.0,0.1,0.0,2.21
110000.0,0.0345,17527.2,0.9,0.0,0.1,0.0,-4.72
110000.0,0.0387,22620.9902,0.9,0.0,0.1,0.0,-0.05
110000.0,0.0433,29795.0508,0.9,0.0,0.1,0.0,0.54
110000.0,0.0487,40166.1719,0.9,0.0,0.1,0.0,0.48
110000.0,0.0543,52520.8,0.9,0.0,0.1,0.0,1.88
110000.0,0.0602,68920.7,0.9,0.0,0.1,0.0,-0.04
110000.0,0.068,94448.2422,0.9,0.0,0.1,0.0,-1.51
110000.0,0.0759,121385.859,0.9,0.0,0.1,0.0,0.9
110000.0,0.0853,160442.688,0.9,0.0,0.1,0.0,0.89
110000.0,0.0958,212425.656,0.9,0.0,0.1,0.0,0.94
110000.0,0.1074,281591.938,0.9,0.0,0.1,0.0,0.67
110000.0,0.1197,369781.375,0.9,0.0,0.1,0.0,-0.45
110000.0,0.1338,467189.531,0.9,0.0,0.1,0.0,3.55
110000.0,0.1505,643287.125,0.9,0.0,0.1,0.0,-1.83
110000.0,0.1695,837130.438,0.9,0.0,0.1,0.0,0.21
110000.0,0.1885,1062043.12,0.9,0.0,0.1,0.0,0.04
120000.0,0.0123,1312.37,0.9,0.0,0.1,0.0,7.26
120000.0,0.0139,2060.88,0.9,0.0,0.1,0.0,-12.11
120000.0,0.0154,2525.08,0.9,0.0,0.1,0.0,-5.76
120000.0,0.0171,3085.91,0.9,0.0,0.1,0.0,4.1
120000.0,0.0194,4194.48,0.9,0.0,0.1,0.0,4.13
120000.0,0.0217,5662.93,0.9,0.0,0.1,0.0,1.96
120000.0,0.0246,8060.64,0.9,0.0,0.1,0.0,1.3
120000.0,0.0272,11328.3896,0.9,0.0,0.1,0.0,-7.35
120000.0,0.0307,14978.4697,0.9,0.0,0.1,0.0,-3.96
120000.0,0.0342,18846.8809,0.9,0.0,0.1,0.0,0.84
120000.0,0.0383,24647.1699,0.9,0.0,0.1,0.0,1.79
120000.0,0.0432,33846.3203,0.9,0.0,0.1,0.0,-0.38
120000.0,0.0486,45767.9492,0.9,0.0,0.1,0.0,0.38
120000.0,0.0537,61878.5781,0.9,0.0,0.1,0.0,-4.99
120000.0,0.0605,80251.2578,0.9,0.0,0.1,0.0,-0.83
120000.0,0.0673,102768.094,0.9,0.0,0.1,0.0,1.01
120000.0,0.0755,137636.906,0.9,0.0,0.1,0.0,-0.09
120000.0,0.0848,182831.812,0.9,0.0,0.1,0.0,-0.72
120000.0,0.0955,242701.297,0.9,0.0,0.1,0.0,-0.19
120000.0,0.1063,318686.375,0.9,0.0,0.1,0.0,-1.14
120000.0,0.119,415734.344,0.9,0.0,0.1,0.0,-0.12
120000.0,0.134,564334.625,0.9,0.0,0.1,0.0,-3.37
120000.0,0.1503,718257.812,0.9,0.0,0.1,0.0,0.61
120000.0,0.1672,925881.062,0.9,0.0,0.1,0.0,-0.54
130000.0,0.0111,1186.7,0.9,0.0,0.1,0.0,7.45
130000.0,0.0125,1836.13,0.9,0.0,0.1,0.0,-11.25
130000.0,0.0139,1990.12,0.9,0.0,0.1,0.0,13.29
130000.0,0.0155,2694.68,0.9,0.0,0.1,0.0,8.31
130000.0,0.0173,3758.32,0.9,0.0,0.1,0.0,-0.15
130000.0,0.0196,4872.79,0.9,0.0,0.1,0.0,4.81
130000.0,0.0219,6451.03,0.9,0.0,0.1,0.0,5.98
130000.0,0.0246,9796.74,0.9,0.0,0.1,0.0,-5.91
130000.0,0.0275,11762.6299,0.9,0.0,0.1,0.0,7.9
130000.0,0.0307,15998.4297,0.9,0.0,0.1,0.0,3.67
130000.0,0.0345,21583.3301,0.9,0.0,0.1,0.0,2.01
130000.0,0.0387,28376.1602,0.9,0.0,0.1,0.0,2.45
130000.0,0.0434,37490.1406,0.9,0.0,0.1,0.0,4.53
130000.0,0.0484,52657.8594,0.9,0.0,0.1,0.0,-2.31
130000.0,0.0541,65925.0703,0.9,0.0,0.1,0.0,4.82
130000.0,0.0606,89606.6172,0.9,0.0,0.1,0.0,1.22
130000.0,0.0679,119671.32,0.9,0.0,0.1,0.0,0.09
130000.0,0.076,157722.984,0.9,0.0,0.1,0.0,0.56
130000.0,0.0855,209194.125,0.9,0.0,0.1,0.0,0.83
130000.0,0.0952,266359.125,0.9,0.0,0.1,0.0,2.99
130000.0,0.1068,365406.094,0.9,0.0,0.1,0.0,-1.38
130000.0,0.1203,482441.75,0.9,0.0,0.1,0.0,-0.2
130000.0,0.1346,614662.438,0.9,0.0,0.1,0.0,2.47
130000.0,0.1509,822387.438,0.9,0.0,0.1,0.0,-0.33
140000.0,0.0109,1320.68,0.9,0.0,0.1,0.0,4.92
140000.0,0.0122,1686.87,0.9,0.0,0.1,0.0,8.57
140000.0,0.0138,2639.09,0.9,0.0,0.1,0.0,-6.84
140000.0,0.0154,3389.72,0.9,0.0,0.1,0.0,-5.43
140000.0,0.0174,4577.52,0.9,0.0,0.1,0.0,-5.18
140000.0,0.0196,6135.86,0.9,0.0,0.1,0.0,-3.8
140000.0,0.0217,7628.1,0.9,0.0,0.1,0.0,0.46
140000.0,0.0244,10069.0596,0.9,0.0,0.1,0.0,4.83
140000.0,0.0275,14245.29,0.9,0.0,0.1,0.0,-1.56
140000.0,0.0306,18995.8496,0.9,0.0,0.1,0.0,-3.63
140000.0,0.0345,25535.8594,0.9,0.0,0.1,0.0,-2.89
140000.0,0.0387,33628.8906,0.9,0.0,0.1,0.0,-1.82
140000.0,0.0432,43096.3,0.9,0.0,0.1,0.0,0.96
140000.0,0.0478,56463.0703,0.9,0.0,0.1,0.0,0.22
140000.0,0.054,78341.3125,0.9,0.0,0.1,0.0,-2.81
140000.0,0.0603,101495.172,0.9,0.0,0.1,0.0,-1.13
140000.0,0.0677,134611.391,0.9,0.0,0.1,0.0,-0.95
140000.0,0.0761,180053.484,0.9,0.0,0.1,0.0,-1.1
140000.0,0.0852,237114.266,0.9,0.0,0.1,0.0,-1.12
140000.0,0.095,311667.625,0.9,0.0,0.1,0.0,-2.46
140000.0,0.1064,394806.188,0.9,0.0,0.1,0.0,2.08
140000.0,0.119,527303.438,0.9,0.0,0.1,0.0,-0.41
140000.0,0.1346,705996.562,0.9,0.0,0.1,0.0,-0.9
140000.0,0.15,903228.625,0.9,0.0,0.1,0.0,0.46
150000.0,0.01,1206.1,0.9,0.0,0.1,0.0,13.44
150000.0,0.0112,1717.21,0.9,0.0,0.1,0.0,-1.9
150000.0,0.0125,2333.22,0.9,0.0,0.1,0.0,-5.96
150000.0,0.0139,2768.17,0.9,0.0,0.1,0.0,6.25
150000.0,0.0157,3755.1,0.9,0.0,0.1,0.0,5.87
150000.0,0.0176,4998.26,0.9,0.0,0.1,0.0,4.69
150000.0,0.0197,6720.42,0.9,0.0,0.1,0.0,3.53
150000.0,0.022,9270.74,0.9,0.0,0.1,0.0,-2.47
150000.0,0.0248,12715.3203,0.9,0.0,0.1,0.0,-3.89
150000.0,0.0276,15872.7598,0.9,0.0,0.1,0.0,2.27
150000.0,0.031,21026.5508,0.9,0.0,0.1,0.0,3.33
150000.0,0.0348,28308.8,0.9,0.0,0.1,0.0,2.34
150000.0,0.0389,37286.0703,0.9,0.0,0.1,0.0,2.93
150000.0,0.0432,50431.4102,0.9,0.0,0.1,0.0,-2.61
150000.0,0.0487,66422.2578,0.9,0.0,0.1,0.0,0.45
150000.0,0.0543,84915.5781,0.9,0.0,0.1,0.0,3.26
150000.0,0.0609,113492.812,0.9,0.0,0.1,0.0,2.05
150000.0,0.0684,150732.203,0.9,0.0,0.1,0.0,1.99
150000.0,0.0769,202503.797,0.9,0.0,0.1,0.0,1.08
150000.0,0.0855,263640.219,0.9,0.0,0.1,0.0,1.07
150000.0,0.0954,341720.125,0.9,0.0,0.1,0.0,1.52
150000.0,0.1079,468896.531,0.9,0.0,0.1,0.0,-1.37
150000.0,0.121,601614.25,0.9,0.0,0.1,0.0,1.42
150000.0,0.1348,776198.938,0.9,0.0,0.1,0.0,1.54
160000.0,0.01,1633.98,0.9,0.0,0.1,0.0,-8.84
160000.0,0.0111,1808.41,0.9,0.0,0.1,0.0,9.52
160000.0,0.0125,2550.35,0.9,0.0,0.1,0.0,1.49
160000.0,0.0139,3405.56,0.9,0.0,0.1,0.0,-1.99
160000.0,0.0156,4567.2,0.9,0.0,0.1,0.0,-3.11
160000.0,0.0176,5916.92,0.9,0.0,0.1,0.0,1.29
160000.0,0.0198,8436.08,0.9,0.0,0.1,0.0,-5.43
160000.0,0.0221,10295.5801,0.9,0.0,0.1,0.0,3.28
160000.0,0.0248,13731.2803,0.9,0.0,0.1,0.0,2.09
160000.0,0.0277,18651.2891,0.9,0.0,0.1,0.0,-2.08
160000.0,0.0311,24754.2207,0.9,0.0,0.1,0.0,-1.13
160000.0,0.0349,32479.1699,0.9,0.0,0.1,0.0,0.37
160000.0,0.0387,43396.1914,0.9,0.0,0.1,0.0,-2.76
160000.0,0.0433,55191.7188,0.9,0.0,0.1,0.0,1.41
160000.0,0.0486,74842.4922,0.9,0.0,0.1,0.0,-1.52
160000.0,0.0545,100048.039,0.9,0.0,0.1,0.0,-2.61
160000.0,0.0612,133052.359,0.9,0.0,0.1,0.0,-2.69
160000.0,0.0687,173764.375,0.9,0.0,0.1,0.0,-1.31
160000.0,0.0761,219351.25,0.9,0.0,0.1,0.0,1.15
160000.0,0.0858,304553.875,0.9,0.0,0.1,0.0,-2.94
160000.0,0.0967,396392.844,0.9,0.0,0.1,0.0,-0.16
160000.0,0.1078,510111.75,0.9,0.0,0.1,0.0,0.5
160000.0,0.1211,685297.312,0.9,0.0,0.1,0.0,-0.92
160000.0,0.1358,894185.812,0.9,0.0,0.1,0.0,2.71
170000.0,0.0112,2421.01,0.9,0.0,0.1,0.0,-4.66
170000.0,0.0126,2970.36,0.9,0.0,0.1,0.0,1.76
170000.0,0.014,3759.51,0.9,0.0,0.1,0.0,4.8
170000.0,0.0158,5091.59,0.9,0.0,0.1,0.0,2.93
170000.0,0.0177,6865.2,0.9,0.0,0.1,0.0,0.65
170000.0,0.0196,8728.19,0.9,0.0,0.1,0.0,2.38
170000.0,0.0221,12099.4805,0.9,0.0,0.1,0.0,-1.54
170000.0,0.0247,15451.1904,0.9,0.0,0.1,0.0,1.65
170000.0,0.0276,20085.9492,0.9,0.0,0.1,0.0,3.22
170000.0,0.0311,27372.7793,0.9,0.0,0.1,0.0,1.32
170000.0,0.0349,36566.5586,0.9,0.0,0.1,0.0,0.99
170000.0,0.0385,47324.5312,0.9,0.0,0.1,0.0,-0.97
170000.0,0.0434,61800.4219,0.9,0.0,0.1,0.0,1.6
170000.0,0.0484,80179.9219,0.9,0.0,0.1,0.0,2.18
170000.0,0.0543,105620.328,0.9,0.0,0.1,0.0,2.8
170000.0,0.061,140483.938,0.9,0.0,0.1,0.0,2.65
170000.0,0.0687,190105.969,0.9,0.0,0.1,0.0,0.89
170000.0,0.0767,250181.719,0.9,0.0,0.1,0.0,0.28
170000.0,0.0855,320138.969,0.9,0.0,0.1,0.0,2.3
170000.0,0.0961,437144.562,0.9,0.0,0.1,0.0,-1.29
170000.0,0.1082,568519.812,0.9,0.0,0.1,0.0,1.17
170000.0,0.1203,723748.938,0.9,0.0,0.1,0.0,4.36
180000.0,0.011,2605.39,0.9,0.0,0.1,0.0,-3.7
180000.0,0.0124,3463.55,0.9,0.0,0.1,0.0,-3.82
180000.0,0.0139,4583.76,0.9,0.0,0.1,0.0,-5.15
180000.0,0.0155,5833.97,0.9,0.0,0.1,0.0,-3.64
180000.0,0.0174,8093.98,0.9,0.0,0.1,0.0,-8.6
180000.0,0.0194,9695.84,0.9,0.0,0.1,0.0,0.62
180000.0,0.0218,13320.2197,0.9,0.0,0.1,0.0,-2.84
180000.0,0.0244,17723.5293,0.9,0.0,0.1,0.0,-4.69
180000.0,0.0273,23349.4199,0.9,0.0,0.1,0.0,-5.17
180000.0,0.0308,30919.6094,0.9,0.0,0.1,0.0,-2.62
180000.0,0.0341,40676.4805,0.9,0.0,0.1,0.0,-5.02
180000.0,0.0381,50889.9414,0.9,0.0,0.1,0.0,-0.29
180000.0,0.0429,69930.0391,0.9,0.0,0.1,0.0,-4.39
180000.0,0.048,92691.8516,0.9,0.0,0.1,0.0,-5.17
180000.0,0.0539,122340.438,0.9,0.0,0.1,0.0,-4.65
180000.0,0.0605,160907.766,0.9,0.0,0.1,0.0,-3.89
180000.0,0.0669,200823.281,0.9,0.0,0.1,0.0,-1.0
180000.0,0.0755,281327.906,0.9,0.0,0.1,0.0,-5.9
180000.0,0.0851,362423.594,0.9,0.0,0.1,0.0,-2.17
180000.0,0.095,467814.312,0.9,0.0,0.1,0.0,-1.2
180000.0,0.1067,631325.188,0.9,0.0,0.1,0.0,-3.09
180000.0,0.1195,824330.812,0.9,0.0,0.1,0.0,-1.0
190000.0,0.0101,2368.56,0.9,0.0,0.1,0.0,-0.7
190000.0,0.0113,2984.41,0.9,0.0,0.1,0.0,1.79
190000.0,0.0125,3654.15,0.9,0.0,0.1,0.0,4.95
190000.0,0.0142,5073.23,0.9,0.0,0.1,0.0,2.28
190000.0,0.0158,6546.65,0.9,0.0,0.1,0.0,2.6
190000.0,0.0177,8392.73,0.9,0.0,0.1,0.0,4.3
190000.0,0.0199,11547.2402,0.9,0.0,0.1,0.0,-0.42
190000.0,0.0222,14784.0898,0.9,0.0,0.1,0.0,2.54
190000.0,0.0249,19297.9,0.9,0.0,0.1,0.0,3.3
190000.0,0.0279,25594.25,0.9,0.0,0.1,0.0,2.63
190000.0,0.0312,34157.1211,0.9,0.0,0.1,0.0,2.34
190000.0,0.0345,44190.6289,0.9,0.0,0.1,0.0,0.6
190000.0,0.039,58384.5312,0.9,0.0,0.1,0.0,1.59
190000.0,0.0436,75252.1484,0.9,0.0,0.1,0.0,3.34
190000.0,0.0489,99316.9531,0.9,0.0,0.1,0.0,3.14
190000.0,0.0548,131210.625,0.9,0.0,0.1,0.0,2.96
190000.0,0.0616,176842.75,0.9,0.0,0.1,0.0,1.83
190000.0,0.0688,233404.375,0.9,0.0,0.1,0.0,0.58
190000.0,0.0768,296686.344,0.9,0.0,0.1,0.0,3.63
190000.0,0.0863,403149.312,0.9,0.0,0.1,0.0,0.29
190000.0,0.097,526661.188,0.9,0.0,0.1,0.0,1.75
190000.0,0.1082,678799.75,0.9,0.0,0.1,0.0,2.85
200000.0,0.0109,3277.95,0.9,0.0,0.1,0.0,-4.61
200000.0,0.0123,4233.14,0.9,0.0,0.1,0.0,-4.08
200000.0,0.0138,5510.51,0.9,0.0,0.1,0.0,-1.5
200000.0,0.0153,7020.03,0.9,0.0,0.1,0.0,-1.0
200000.0,0.0173,9001.27,0.9,0.0,0.1,0.0,3.11
200000.0,0.0193,12156.8096,0.9,0.0,0.1,0.0,-1.79
200000.0,0.0217,16141.2,0.9,0.0,0.1,0.0,-2.67
200000.0,0.0243,21096.9492,0.9,0.0,0.1,0.0,-2.15
200000.0,0.0273,27789.1602,0.9,0.0,0.1,0.0,-1.18
200000.0,0.0302,35841.4492,0.9,0.0,0.1,0.0,-1.13
200000.0,0.0338,46086.7305,0.9,0.0,0.1,0.0,0.57
200000.0,0.038,61583.5898,0.9,0.0,0.1,0.0,-0.86
200000.0,0.0426,80944.9531,0.9,0.0,0.1,0.0,-1.08
200000.0,0.0478,106241.961,0.9,0.0,0.1,0.0,-0.84
200000.0,0.0536,140287.328,0.9,0.0,0.1,0.0,-0.79
200000.0,0.0601,185139.766,0.9,0.0,0.1,0.0,-0.43
200000.0,0.0671,246130.891,0.9,0.0,0.1,0.0,-2.24
200000.0,0.0751,312269.438,0.9,0.0,0.1,0.0,1.66
200000.0,0.0841,417533.625,0.9,0.0,0.1,0.0,-0.75
200000.0,0.0949,558037.0,0.9,0.0,0.1,0.0,-1.11
200000.0,0.106,719410.25,0.9,0.0,0.1,0.0,-0.16
210000.0,0.0111,3453.58,0.9,0.0,0.1,0.0,5.38
210000.0,0.0124,4430.97,0.9,0.0,0.1,0.0,5.54
210000.0,0.014,5979.73,0.9,0.0,0.1,0.0,4.02
210000.0,0.0155,8210.47,0.9,0.0,0.1,0.0,-3.25
210000.0,0.0175,10643.25,0.9,0.0,0.1,0.0,-0.98
210000.0,0.0194,12982.8799,0.9,0.0,0.1,0.0,4.05
210000.0,0.0219,17287.2891,0.9,0.0,0.1,0.0,3.25
210000.0,0.0244,22477.7793,0.9,0.0,0.1,0.0,3.33
210000.0,0.0275,29981.1309,0.9,0.0,0.1,0.0,3.07
210000.0,0.0305,40507.5586,0.9,0.0,0.1,0.0,-2.38
210000.0,0.0343,52290.5898,0.9,0.0,0.1,0.0,0.59
210000.0,0.0381,66145.0,0.9,0.0,0.1,0.0,1.45
210000.0,0.0427,87965.5703,0.9,0.0,0.1,0.0,-0.05
210000.0,0.048,115157.594,0.9,0.0,0.1,0.0,0.83
210000.0,0.054,153424.766,0.9,0.0,0.1,0.0,0.78
210000.0,0.0601,198401.703,0.9,0.0,0.1,0.0,1.39
210000.0,0.0672,264510.0,0.9,0.0,0.1,0.0,-0.11
210000.0,0.0761,358928.562,0.9,0.0,0.1,0.0,-1.41
210000.0,0.085,455203.656,0.9,0.0,0.1,0.0,1.68
210000.0,0.0948,596394.938,0.9,0.0,0.1,0.0,0.51
220000.0,0.0111,4069.37,0.9,0.0,0.1,0.0,-2.72
220000.0,0.0125,5383.09,0.9,0.0,0.1,0.0,-2.66
220000.0,0.0138,6675.69,0.9,0.0,0.1,0.0,0.93
220000.0,0.0154,8573.72,0.9,0.0,0.1,0.0,2.23
220000.0,0.0175,11981.75,0.9,0.0,0.1,0.0,-3.24
220000.0,0.0195,15207.5498,0.9,0.0,0.1,0.0,-1.8
220000.0,0.0219,19959.1699,0.9,0.0,0.1,0.0,-2.07
220000.0,0.0246,26204.3301,0.9,0.0,0.1,0.0,-2.08
220000.0,0.0275,33708.6797,0.9,0.0,0.1,0.0,0.68
220000.0,0.0304,43442.3,0.9,0.0,0.1,0.0,-0.6
220000.0,0.0343,58644.1289,0.9,0.0,0.1,0.0,-2.09
220000.0,0.0384,74729.7578,0.9,0.0,0.1,0.0,-0.32
220000.0,0.0432,97845.5234,0.9,0.0,0.1,0.0,0.03
220000.0,0.0484,129140.32,0.9,0.0,0.1,0.0,-0.32
220000.0,0.0542,169228.188,0.9,0.0,0.1,0.0,-0.12
220000.0,0.0606,226161.688,0.9,0.0,0.1,0.0,-1.9
220000.0,0.0678,286456.625,0.9,0.0,0.1,0.0,2.36
220000.0,0.0758,385104.0,0.9,0.0,0.1,0.0,-1.08
220000.0,0.0855,511487.375,0.9,0.0,0.1,0.0,-0.6
220000.0,0.0956,659093.875,0.9,0.0,0.1,0.0,0.52
230000.0,0.01,3404.62,0.9,0.0,0.1,0.0,3.06
230000.0,0.0112,4347.7,0.9,0.0,0.1,0.0,4.07
230000.0,0.0124,5554.88,0.9,0.0,0.1,0.0,4.2
230000.0,0.0139,7726.18,0.9,0.0,0.1,0.0,-3.36
230000.0,0.0156,9707.53,0.9,0.0,0.1,0.0,2.24
230000.0,0.0174,12335.2695,0.9,0.0,0.1,0.0,2.72
230000.0,0.0194,15985.9502,0.9,0.0,0.1,0.0,1.31
230000.0,0.0219,21082.2793,0.9,0.0,0.1,0.0,1.47
230000.0,0.0245,27457.9902,0.9,0.0,0.1,0.0,2.86
230000.0,0.0273,36756.8203,0.9,0.0,0.1,0.0,-1.24
230000.0,0.0305,46384.4609,0.9,0.0,0.1,0.0,2.34
230000.0,0.0341,61431.3789,0.9,0.0,0.1,0.0,0.37
230000.0,0.0383,79856.4531,0.9,0.0,0.1,0.0,0.46
230000.0,0.043,104695.594,0.9,0.0,0.1,0.0,0.12
230000.0,0.0483,137285.594,0.9,0.0,0.1,0.0,1.25
230000.0,0.0536,175405.594,0.9,0.0,0.1,0.0,1.96
230000.0,0.0602,239157.922,0.9,0.0,0.1,0.0,-1.18
230000.0,0.068,318558.344,0.9,0.0,0.1,0.0,-0.07
230000.0,0.0759,408097.719,0.9,0.0,0.1,0.0,1.18
230000.0,0.085,545887.062,0.9,0.0,0.1,0.0,-0.53
240000.0,0.011,4799.05,0.9,0.0,0.1,0.0,1.44
240000.0,0.0123,6305.84,0.9,0.0,0.1,0.0,-0.59
240000.0,0.0137,8233.33,0.9,0.0,0.1,0.0,-1.96
240000.0,0.0155,10977.6904,0.9,0.0,0.1,0.0,-2.61
240000.0,0.0173,13601.7695,0.9,0.0,0.1,0.0,0.52
240000.0,0.0196,17882.5195,0.9,0.0,0.1,0.0,1.17
240000.0,0.0218,23256.4,0.9,0.0,0.1,0.0,-0.02
240000.0,0.0245,30823.1,0.9,0.0,0.1,0.0,-0.25
240000.0,0.0271,40141.2383,0.9,0.0,0.1,0.0,-2.56
240000.0,0.0306,52203.5,0.9,0.0,0.1,0.0,-0.77
240000.0,0.0341,66414.7891,0.9,0.0,0.1,0.0,0.07
240000.0,0.0382,85434.2891,0.9,0.0,0.1,0.0,1.19
240000.0,0.0429,112294.781,0.9,0.0,0.1,0.0,0.6
240000.0,0.0482,149772.156,0.9,0.0,0.1,0.0,-0.35
240000.0,0.0538,196160.125,0.9,0.0,0.1,0.0,-0.84
240000.0,0.0599,251560.312,0.9,0.0,0.1,0.0,0.55
240000.0,0.0677,344916.281,0.9,0.0,0.1,0.0,-1.9
240000.0,0.0762,446955.656,0.9,0.0,0.1,0.0,0.61
240000.0,0.0847,574622.0,0.9,0.0,0.1,0.0,1.7
250000.0,0.011,5549.5,0.9,0.0,0.1,0.0,-4.01
250000.0,0.0122,6936.63,0.9,0.0,0.1,0.0,-2.77
250000.0,0.0137,8808.21,0.9,0.0,0.1,0.0,1.01
250000.0,0.0155,11988.7598,0.9,0.0,0.1,0.0,-3.04
250000.0,0.0172,15247.4297,0.9,0.0,0.1,0.0,-3.68
250000.0,0.0194,19745.0898,0.9,0.0,0.1,0.0,-2.62
250000.0,0.0217,25504.8496,0.9,0.0,0.1,0.0,-2.52
250000.0,0.0241,32330.9297,0.9,0.0,0.1,0.0,-1.25
250000.0,0.0269,42187.3711,0.9,0.0,0.1,0.0,-0.88
250000.0,0.0303,56687.1289,0.9,0.0,0.1,0.0,-3.26
250000.0,0.034,73324.0625,0.9,0.0,0.1,0.0,-3.05
250000.0,0.0381,93358.6875,0.9,0.0,0.1,0.0,-1.3
250000.0,0.0428,122829.852,0.9,0.0,0.1,0.0,-1.63
250000.0,0.0479,161339.562,0.9,0.0,0.1,0.0,-2.0
250000.0,0.0535,213571.156,0.9,0.0,0.1,0.0,-3.59
250000.0,0.0597,268975.0,0.9,0.0,0.1,0.0,0.17
250000.0,0.0671,361431.75,0.9,0.0,0.1,0.0,-1.43
250000.0,0.0755,484569.812,0.9,0.0,0.1,0.0,-2.6
250000.0,0.0844,623772.062,0.9,0.0,0.1,0.0,-0.23
260000.0,0.0101,4652.65,0.9,0.0,0.1,0.0,5.46
260000.0,0.0114,6217.2,0.9,0.0,0.1,0.0,2.08
260000.0,0.0127,7978.88,0.9,0.0,0.1,0.0,0.85
260000.0,0.0143,10610.3398,0.9,0.0,0.1,0.0,1.11
260000.0,0.0158,13082.8203,0.9,0.0,0.1,0.0,3.22
260000.0,0.0178,16861.9297,0.9,0.0,0.1,0.0,3.4
260000.0,0.02,22155.75,0.9,0.0,0.1,0.0,2.74
260000.0,0.0224,28821.5801,0.9,0.0,0.1,0.0,2.54
260000.0,0.0248,37372.8281,0.9,0.0,0.1,0.0,0.02
260000.0,0.028,48984.5,0.9,0.0,0.1,0.0,1.87
260000.0,0.0313,62059.4414,0.9,0.0,0.1,0.0,3.62
260000.0,0.035,80869.0391,0.9,0.0,0.1,0.0,2.25
260000.0,0.0394,104781.992,0.9,0.0,0.1,0.0,2.54
260000.0,0.0442,138938.141,0.9,0.0,0.1,0.0,1.88
260000.0,0.0494,181168.453,0.9,0.0,0.1,0.0,1.9
260000.0,0.0549,232087.219,0.9,0.0,0.1,0.0,2.26
260000.0,0.0619,315215.375,0.9,0.0,0.1,0.0,-0.07
260000.0,0.0698,413440.625,0.9,0.0,0.1,0.0,2.17
260000.0,0.0777,530771.938,0.9,0.0,0.1,0.0,3.45
270000.0,0.01,5118.16,0.9,0.0,0.1,0.0,0.98
270000.0,0.0113,6616.81,0.9,0.0,0.1,0.0,3.48
270000.0,0.0125,8350.24,0.9,0.0,0.1,0.0,3.13
270000.0,0.0141,11209.7803,0.9,0.0,0.1,0.0,0.01
270000.0,0.0158,14360.8301,0.9,0.0,0.1,0.0,0.42
270000.0,0.0176,18438.9297,0.9,0.0,0.1,0.0,0.43
270000.0,0.0198,23798.5605,0.9,0.0,0.1,0.0,1.02
270000.0,0.0222,30349.9102,0.9,0.0,0.1,0.0,2.67
270000.0,0.0245,38778.8086,0.9,0.0,0.1,0.0,1.39
270000.0,0.0277,52082.3906,0.9,0.0,0.1,0.0,0.16
270000.0,0.031,66915.4609,0.9,0.0,0.1,0.0,0.79
270000.0,0.0347,86509.6562,0.9,0.0,0.1,0.0,0.55
270000.0,0.039,111508.594,0.9,0.0,0.1,0.0,1.16
270000.0,0.0438,146998.016,0.9,0.0,0.1,0.0,0.87
270000.0,0.0487,192040.703,0.9,0.0,0.1,0.0,-0.51
270000.0,0.0545,243595.328,0.9,0.0,0.1,0.0,2.78
270000.0,0.0611,325923.875,0.9,0.0,0.1,0.0,0.61
270000.0,0.069,437514.469,0.9,0.0,0.1,0.0,0.39
270000.0,0.0771,563128.688,0.9,0.0,0.1,0.0,2.51
280000.0,0.011,7401.19,0.9,0.0,0.1,0.0,-6.5
280000.0,0.0124,9308.75,0.9,0.0,0.1,0.0,-3.59
280000.0,0.0138,12058.5801,0.9,0.0,0.1,0.0,-3.96
280000.0,0.0154,15548.6,0.9,0.0,0.1,0.0,-5.01
280000.0,0.0174,20154.1797,0.9,0.0,0.1,0.0,-4.61
280000.0,0.0194,25605.7793,0.9,0.0,0.1,0.0,-3.37
280000.0,0.0216,33266.4609,0.9,0.0,0.1,0.0,-5.29
280000.0,0.0242,42140.5,0.9,0.0,0.1,0.0,-3.16
280000.0,0.0272,55811.9297,0.9,0.0,0.1,0.0,-4.19
280000.0,0.0305,72357.8906,0.9,0.0,0.1,0.0,-4.25
280000.0,0.0342,94227.4219,0.9,0.0,0.1,0.0,-4.58
280000.0,0.0384,120693.969,0.9,0.0,0.1,0.0,-3.23
280000.0,0.043,155492.906,0.9,0.0,0.1,0.0,-2.56
280000.0,0.048,205363.516,0.9,0.0,0.1,0.0,-4.16
280000.0,0.0539,265533.344,0.9,0.0,0.1,0.0,-2.4
280000.0,0.0601,346871.719,0.9,0.0,0.1,0.0,-2.83
280000.0,0.0677,464431.344,0.9,0.0,0.1,0.0,-3.65
280000.0,0.076,607901.625,0.9,0.0,0.1,0.0,-3.88
290000.0,0.0102,6242.44,0.9,0.0,0.1,0.0,3.58
290000.0,0.0114,7914.03,0.9,0.0,0.1,0.0,2.92
290000.0,0.0127,10213.6104,0.9,0.0,0.1,0.0,2.01
290000.0,0.0143,13133.8799,0.9,0.0,0.1,0.0,3.13
290000.0,0.016,16877.1602,0.9,0.0,0.1,0.0,3.5
290000.0,0.018,21884.9609,0.9,0.0,0.1,0.0,2.81
290000.0,0.0202,28360.1094,0.9,0.0,0.1,0.0,3.22
290000.0,0.0223,36124.9102,0.9,0.0,0.1,0.0,1.17
290000.0,0.0251,47220.1797,0.9,0.0,0.1,0.0,1.61
290000.0,0.028,60211.4883,0.9,0.0,0.1,0.0,2.56
290000.0,0.0314,77813.3125,0.9,0.0,0.1,0.0,2.79
290000.0,0.0352,100995.961,0.9,0.0,0.1,0.0,2.32
290000.0,0.0396,131205.531,0.9,0.0,0.1,0.0,2.41
290000.0,0.0441,171462.109,0.9,0.0,0.1,0.0,1.0
290000.0,0.0492,218229.266,0.9,0.0,0.1,0.0,2.66
290000.0,0.0556,295542.125,0.9,0.0,0.1,0.0,1.24
290000.0,0.0624,386977.688,0.9,0.0,0.1,0.0,2.02
290000.0,0.0698,500174.125,0.9,0.0,0.1,0.0,3.17
300000.0,0.01,6767.97,0.9,0.0,0.1,0.0,-3.15
300000.0,0.0111,8470.8,0.9,0.0,0.1,0.0,-2.64
300000.0,0.0125,11320.2305,0.9,0.0,0.1,0.0,-5.46
300000.0,0.014,14284.2305,0.9,0.0,0.1,0.0,-3.83
300000.0,0.0156,18312.25,0.9,0.0,0.1,0.0,-3.81
300000.0,0.0176,23911.0098,0.9,0.0,0.1,0.0,-4.1
300000.0,0.0197,30289.6191,0.9,0.0,0.1,0.0,-2.69
300000.0,0.0218,38592.1719,0.9,0.0,0.1,0.0,-3.61
300000.0,0.0246,50859.8281,0.9,0.0,0.1,0.0,-4.22
300000.0,0.0275,64977.9,0.9,0.0,0.1,0.0,-3.26
300000.0,0.0308,83687.25,0.9,0.0,0.1,0.0,-3.2
300000.0,0.0346,108744.539,0.9,0.0,0.1,0.0,-3.01
300000.0,0.0388,139888.344,0.9,0.0,0.1,0.0,-2.47
300000.0,0.0434,182365.547,0.9,0.0,0.1,0.0,-3.26
300000.0,0.0484,232840.219,0.9,0.0,0.1,0.0,-1.85
300000.0,0.0544,311904.906,0.9,0.0,0.1,0.0,-3.72
300000.0,0.0613,411666.906,0.9,0.0,0.1,0.0,-2.93
300000.0,0.0683,527921.75,0.9,0.0,0.1,0.0,-2.21
310000.0,0.0101,7282.27,0.9,0.0,0.1,0.0,1.81
310000.0,0.0115,9572.16,0.9,0.0,0.1,0.0,2.39
310000.0,0.0128,11788.3301,0.9,0.0,0.1,0.0,4.85
310000.0,0.0143,15007.29,0.9,0.0,0.1,0.0,4.15
310000.0,0.0161,19567.4805,0.9,0.0,0.1,0.0,3.99
310000.0,0.0181,25177.7402,0.9,0.0,0.1,0.0,4.41
310000.0,0.0203,32814.2188,0.9,0.0,0.1,0.0,3.9
310000.0,0.0225,41425.3,0.9,0.0,0.1,0.0,4.08
310000.0,0.0252,53392.4805,0.9,0.0,0.1,0.0,3.6
310000.0,0.0282,69605.4922,0.9,0.0,0.1,0.0,2.69
310000.0,0.0316,90135.5312,0.9,0.0,0.1,0.0,2.65
310000.0,0.0355,116480.156,0.9,0.0,0.1,0.0,2.62
310000.0,0.04,150560.812,0.9,0.0,0.1,0.0,3.87
310000.0,0.0442,194295.375,0.9,0.0,0.1,0.0,1.69
310000.0,0.0502,260122.906,0.9,0.0,0.1,0.0,2.13
310000.0,0.0559,331068.719,0.9,0.0,0.1,0.0,3.58
310000.0,0.0625,439542.938,0.9,0.0,0.1,0.0,1.87
310000.0,0.0701,576627.0,0.9,0.0,0.1,0.0,2.34
320000.0,0.0112,9768.52,0.9,0.0,0.1,0.0,-0.22
320000.0,0.0126,12488.0703,0.9,0.0,0.1,0.0,0.98
320000.0,0.0139,15761.71,0.9,0.0,0.1,0.0,0.25
320000.0,0.0156,20231.0,0.9,0.0,0.1,0.0,0.62
320000.0,0.0177,26625.7207,0.9,0.0,0.1,0.0,0.02
320000.0,0.0196,34267.4219,0.9,0.0,0.1,0.0,-2.49
320000.0,0.0219,43303.2695,0.9,0.0,0.1,0.0,-0.36
320000.0,0.0245,55346.5898,0.9,0.0,0.1,0.0,0.57
320000.0,0.0275,71982.6719,0.9,0.0,0.1,0.0,-0.33
320000.0,0.0309,92987.4688,0.9,0.0,0.1,0.0,-0.07
320000.0,0.0347,120790.602,0.9,0.0,0.1,0.0,-0.35
320000.0,0.0386,152512.766,0.9,0.0,0.1,0.0,0.66
320000.0,0.0431,199373.453,0.9,0.0,0.1,0.0,-0.84
320000.0,0.0489,267314.625,0.9,0.0,0.1,0.0,-0.97
320000.0,0.0545,340421.156,0.9,0.0,0.1,0.0,0.69
320000.0,0.061,449047.812,0.9,0.0,0.1,0.0,-0.56
320000.0,0.0683,587172.375,0.9,0.0,0.1,0.0,-0.09
330000.0,0.0102,8359.37,0.9,0.0,0.1,0.0,4.13
330000.0,0.0114,10912.7803,0.9,0.0,0.1,0.0,1.51
330000.0,0.0128,14019.0303,0.9,0.0,0.1,0.0,1.04
330000.0,0.0144,17988.5195,0.9,0.0,0.1,0.0,1.28
330000.0,0.0162,23089.3203,0.9,0.0,0.1,0.0,1.59
330000.0,0.0182,29354.8105,0.9,0.0,0.1,0.0,3.83
330000.0,0.02,36717.5,0.9,0.0,0.1,0.0,2.06
330000.0,0.0226,48515.2188,0.9,0.0,0.1,0.0,1.36
330000.0,0.0253,62565.0117,0.9,0.0,0.1,0.0,1.39
330000.0,0.0284,80569.5312,0.9,0.0,0.1,0.0,1.82
330000.0,0.0318,103534.508,0.9,0.0,0.1,0.0,2.12
330000.0,0.0357,134518.984,0.9,0.0,0.1,0.0,1.84
330000.0,0.0398,172786.328,0.9,0.0,0.1,0.0,1.46
330000.0,0.0445,218824.406,0.9,0.0,0.1,0.0,3.67
330000.0,0.0498,288416.688,0.9,0.0,0.1,0.0,1.87
330000.0,0.0563,384498.594,0.9,0.0,0.1,0.0,1.83
330000.0,0.0631,500234.312,0.9,0.0,0.1,0.0,2.91
340000.0,0.0111,11351.3203,0.9,0.0,0.1,0.0,-2.1
340000.0,0.0124,14462.9102,0.9,0.0,0.1,0.0,-2.26
340000.0,0.014,18503.1602,0.9,0.0,0.1,0.0,-1.75
340000.0,0.0156,23780.7598,0.9,0.0,0.1,0.0,-2.07
340000.0,0.0175,30325.7305,0.9,0.0,0.1,0.0,-1.14
340000.0,0.0194,37731.9609,0.9,0.0,0.1,0.0,-0.35
340000.0,0.0219,49891.9609,0.9,0.0,0.1,0.0,-1.76
340000.0,0.0245,63716.9102,0.9,0.0,0.1,0.0,-1.59
340000.0,0.0275,82230.7422,0.9,0.0,0.1,0.0,-1.24
340000.0,0.0308,106171.594,0.9,0.0,0.1,0.0,-1.42
340000.0,0.0346,137921.797,0.9,0.0,0.1,0.0,-1.48
340000.0,0.0386,176400.391,0.9,0.0,0.1,0.0,-1.79
340000.0,0.0433,224599.656,0.9,0.0,0.1,0.0,0.05
340000.0,0.0483,293376.375,0.9,0.0,0.1,0.0,-1.3
340000.0,0.0546,393922.312,0.9,0.0,0.1,0.0,-1.81
340000.0,0.0609,503566.625,0.9,0.0,0.1,0.0,-0.78
350000.0,0.0102,9642.64,0.9,0.0,0.1,0.0,2.18
350000.0,0.0114,12186.9697,0.9,0.0,0.1,0.0,3.23
350000.0,0.0127,15587.6201,0.9,0.0,0.1,0.0,2.63
350000.0,0.0144,20204.9609,0.9,0.0,0.1,0.0,2.45
350000.0,0.0161,25890.4902,0.9,0.0,0.1,0.0,2.67
350000.0,0.0178,33446.75,0.9,0.0,0.1,0.0,-0.44
350000.0,0.02,42014.7109,0.9,0.0,0.1,0.0,2.02
350000.0,0.0224,53426.8906,0.9,0.0,0.1,0.0,2.92
350000.0,0.0251,68979.5234,0.9,0.0,0.1,0.0,2.54
350000.0,0.0281,88742.7891,0.9,0.0,0.1,0.0,2.56
350000.0,0.0316,114933.508,0.9,0.0,0.1,0.0,2.22
350000.0,0.0355,150756.047,0.9,0.0,0.1,0.0,1.5
350000.0,0.0393,189367.391,0.9,0.0,0.1,0.0,1.63
350000.0,0.0445,252325.656,0.9,0.0,0.1,0.0,0.58
350000.0,0.0497,322689.281,0.9,0.0,0.1,0.0,2.04
350000.0,0.0557,420895.688,0.9,0.0,0.1,0.0,2.25
350000.0,0.0623,550600.375,0.9,0.0,0.1,0.0,2.02
360000.0,0.011,12717.5596,0.9,0.0,0.1,0.0,-3.25
360000.0,0.0123,16488.5098,0.9,0.0,0.1,0.0,-4.57
360000.0,0.0138,21017.4707,0.9,0.0,0.1,0.0,-3.95
360000.0,0.0154,26724.7,0.9,0.0,0.1,0.0,-3.65
360000.0,0.0172,34850.6406,0.9,0.0,0.1,0.0,-6.52
360000.0,0.0193,43655.9883,0.9,0.0,0.1,0.0,-3.89
360000.0,0.0216,55897.6797,0.9,0.0,0.1,0.0,-4.5
360000.0,0.0242,72437.2734,0.9,0.0,0.1,0.0,-5.36
360000.0,0.0271,93142.1562,0.9,0.0,0.1,0.0,-4.78
360000.0,0.0305,119875.82,0.9,0.0,0.1,0.0,-4.26
360000.0,0.0339,151235.812,0.9,0.0,0.1,0.0,-3.81
360000.0,0.0379,196570.906,0.9,0.0,0.1,0.0,-4.93
360000.0,0.0429,258474.578,0.9,0.0,0.1,0.0,-4.81
360000.0,0.048,330251.219,0.9,0.0,0.1,0.0,-3.33
360000.0,0.0537,434693.5,0.9,0.0,0.1,0.0,-4.31
360000.0,0.0601,566057.5,0.9,0.0,0.1,0.0,-4.17
370000.0,0.0101,11052.8398,0.9,0.0,0.1,0.0,0.18
370000.0,0.0113,13824.6699,0.9,0.0,0.1,0.0,0.74
370000.0,0.0126,17590.4805,0.9,0.0,0.1,0.0,1.0
370000.0,0.0142,22626.7695,0.9,0.0,0.1,0.0,0.83
370000.0,0.0159,28935.8203,0.9,0.0,0.1,0.0,1.6
370000.0,0.0175,36172.6797,0.9,0.0,0.1,0.0,0.24
370000.0,0.0198,47072.8711,0.9,0.0,0.1,0.0,0.61
370000.0,0.0221,59482.7812,0.9,0.0,0.1,0.0,1.41
370000.0,0.0248,76704.2891,0.9,0.0,0.1,0.0,1.13
370000.0,0.0279,98974.5781,0.9,0.0,0.1,0.0,1.33
370000.0,0.0313,128195.367,0.9,0.0,0.1,0.0,1.17
370000.0,0.0349,164482.891,0.9,0.0,0.1,0.0,0.31
370000.0,0.0389,204349.641,0.9,0.0,0.1,0.0,2.69
370000.0,0.0438,274114.25,0.9,0.0,0.1,0.0,0.14
370000.0,0.0494,359876.344,0.9,0.0,0.1,0.0,0.56
370000.0,0.0551,460392.719,0.9,0.0,0.1,0.0,1.9
380000.0,0.0103,11800.1,0.9,0.0,0.1,0.0,3.59
380000.0,0.0115,15015.79,0.9,0.0,0.1,0.0,2.86
380000.0,0.0128,19178.2793,0.9,0.0,0.1,0.0,2.13
380000.0,0.0145,24497.2402,0.9,0.0,0.1,0.0,3.45
380000.0,0.0163,31604.6094,0.9,0.0,0.1,0.0,3.55
380000.0,0.018,39481.3711,0.9,0.0,0.1,0.0,2.86
380000.0,0.0202,51004.5898,0.9,0.0,0.1,0.0,2.53
380000.0,0.0226,65630.0781,0.9,0.0,0.1,0.0,2.27
380000.0,0.0254,84575.4062,0.9,0.0,0.1,0.0,2.12
380000.0,0.0285,108586.758,0.9,0.0,0.1,0.0,2.17
380000.0,0.0319,139605.594,0.9,0.0,0.1,0.0,2.56
380000.0,0.0355,180535.297,0.9,0.0,0.1,0.0,-0.05
380000.0,0.0401,232642.422,0.9,0.0,0.1,0.0,2.02
380000.0,0.0448,296776.625,0.9,0.0,0.1,0.0,2.66
380000.0,0.0504,394094.781,0.9,0.0,0.1,0.0,1.45
380000.0,0.0563,512646.938,0.9,0.0,0.1,0.0,1.37
390000.0,0.011,15468.3701,0.9,0.0,0.1,0.0,-2.85
390000.0,0.0124,19668.6797,0.9,0.0,0.1,0.0,-2.58
390000.0,0.0139,25106.0195,0.9,0.0,0.1,0.0,-2.13
390000.0,0.0155,31951.8809,0.9,0.0,0.1,0.0,-3.27
390000.0,0.0172,39620.2383,0.9,0.0,0.1,0.0,-1.22
390000.0,0.0194,51675.7305,0.9,0.0,0.1,0.0,-2.17
390000.0,0.0217,66834.6328,0.9,0.0,0.1,0.0,-3.15
390000.0,0.0244,85454.6875,0.9,0.0,0.1,0.0,-2.41
390000.0,0.0273,109225.32,0.9,0.0,0.1,0.0,-2.47
390000.0,0.0306,139500.266,0.9,0.0,0.1,0.0,-1.91
390000.0,0.0342,180234.156,0.9,0.0,0.1,0.0,-2.95
390000.0,0.0385,229755.547,0.9,0.0,0.1,0.0,-0.75
390000.0,0.0429,294538.5,0.9,0.0,0.1,0.0,-1.02
390000.0,0.0484,391449.125,0.9,0.0,0.1,0.0,-2.22
390000.0,0.0541,506273.531,0.9,0.0,0.1,0.0,-1.79
400000.0,0.01,12888.6,0.9,0.0,0.1,0.0,1.66
400000.0,0.0113,16495.2,0.9,0.0,0.1,0.0,1.56
400000.0,0.0127,21202.3594,0.9,0.0,0.1,0.0,1.2
400000.0,0.0142,26994.5195,0.9,0.0,0.1,0.0,1.04
400000.0,0.0158,34345.1914,0.9,0.0,0.1,0.0,-0.67
400000.0,0.0177,43638.0586,0.9,0.0,0.1,0.0,0.1
400000.0,0.0198,55467.4805,0.9,0.0,0.1,0.0,1.38
400000.0,0.0221,70896.9531,0.9,0.0,0.1,0.0,0.74
400000.0,0.0249,90897.8672,0.9,0.0,0.1,0.0,1.26
400000.0,0.0279,117236.219,0.9,0.0,0.1,0.0,1.07
400000.0,0.0312,150287.594,0.9,0.0,0.1,0.0,0.07
400000.0,0.0348,189489.641,0.9,0.0,0.1,0.0,1.1
400000.0,0.0394,252137.0,0.9,0.0,0.1,0.0,-0.12
400000.0,0.044,321728.969,0.9,0.0,0.1,0.0,1.09
400000.0,0.0492,412774.781,0.9,0.0,0.1,0.0,1.79
400000.0,0.055,538100.438,0.9,0.0,0.1,0.0,1.38
410000.0,0.0103,14251.0195,0.9,0.0,0.1,0.0,2.56
410000.0,0.0115,18130.2207,0.9,0.0,0.1,0.0,2.38
410000.0,0.013,23196.1699,0.9,0.0,0.1,0.0,2.83
410000.0,0.0145,29142.2402,0.9,0.0,0.1,0.0,4.08
410000.0,0.016,36704.6602,0.9,0.0,0.1,0.0,2.19
410000.0,0.018,46921.6,0.9,0.0,0.1,0.0,2.45
410000.0,0.0203,60515.1,0.9,0.0,0.1,0.0,2.66
410000.0,0.0228,77963.7891,0.9,0.0,0.1,0.0,2.72
410000.0,0.0255,99759.9531,0.9,0.0,0.1,0.0,2.36
410000.0,0.0286,126969.062,0.9,0.0,0.1,0.0,3.36
410000.0,0.0319,163492.016,0.9,0.0,0.1,0.0,1.56
410000.0,0.0357,205694.609,0.9,0.0,0.1,0.0,3.51
410000.0,0.04,266257.125,0.9,0.0,0.1,0.0,3.26
410000.0,0.0451,353711.25,0.9,0.0,0.1,0.0,1.99
410000.0,0.0505,456556.031,0.9,0.0,0.1,0.0,2.68
420000.0,0.011,18333.7695,0.9,0.0,0.1,0.0,-3.74
420000.0,0.0123,23438.4,0.9,0.0,0.1,0.0,-3.94
420000.0,0.0138,29813.7402,0.9,0.0,0.1,0.0,-3.67
420000.0,0.0153,37509.9414,0.9,0.0,0.1,0.0,-5.44
420000.0,0.0172,47583.4883,0.9,0.0,0.1,0.0,-3.89
420000.0,0.0192,60580.0312,0.9,0.0,0.1,0.0,-4.21
420000.0,0.0216,77746.4297,0.9,0.0,0.1,0.0,-3.37
420000.0,0.0242,99304.4219,0.9,0.0,0.1,0.0,-3.29
420000.0,0.0272,127979.258,0.9,0.0,0.1,0.0,-3.45
420000.0,0.0305,163986.797,0.9,0.0,0.1,0.0,-3.78
420000.0,0.0339,202837.344,0.9,0.0,0.1,0.0,-2.09
420000.0,0.0382,270086.406,0.9,0.0,0.1,0.0,-3.79
420000.0,0.0429,349571.5,0.9,0.0,0.1,0.0,-3.29
420000.0,0.0478,445046.344,0.9,0.0,0.1,0.0,-2.8
430000.0,0.01,15424.6699,0.9,0.0,0.1,0.0,-0.77
430000.0,0.0112,19671.1094,0.9,0.0,0.1,0.0,-1.06
430000.0,0.0125,24652.2402,0.9,0.0,0.1,0.0,-0.1
430000.0,0.0142,31438.8906,0.9,0.0,0.1,0.0,1.38
430000.0,0.0156,39038.3906,0.9,0.0,0.1,0.0,0.32
430000.0,0.0176,49866.3,0.9,0.0,0.1,0.0,0.64
430000.0,0.0197,65030.5508,0.9,0.0,0.1,0.0,-1.09
430000.0,0.0221,83154.6406,0.9,0.0,0.1,0.0,-0.79
430000.0,0.0248,106750.219,0.9,0.0,0.1,0.0,-0.89
430000.0,0.0278,136385.828,0.9,0.0,0.1,0.0,-0.44
430000.0,0.031,174869.516,0.9,0.0,0.1,0.0,-1.73
430000.0,0.0348,221706.734,0.9,0.0,0.1,0.0,-0.57
430000.0,0.0388,284847.688,0.9,0.0,0.1,0.0,-0.71
430000.0,0.0437,375333.656,0.9,0.0,0.1,0.0,-1.45
430000.0,0.049,488259.875,0.9,0.0,0.1,0.0,-2.21
440000.0,0.0101,16710.1895,0.9,0.0,0.1,0.0,-0.38
440000.0,0.0114,21492.5605,0.9,0.0,0.1,0.0,-0.8
440000.0,0.0128,27465.9102,0.9,0.0,0.1,0.0,-0.74
440000.0,0.0143,34858.7891,0.9,0.0,0.1,0.0,-2.82
440000.0,0.016,43916.7109,0.9,0.0,0.1,0.0,-2.35
440000.0,0.0179,55021.5391,0.9,0.0,0.1,0.0,-0.01
440000.0,0.02,71235.3594,0.9,0.0,0.1,0.0,-1.42
440000.0,0.0225,90715.0,0.9,0.0,0.1,0.0,-0.27
440000.0,0.0252,116789.383,0.9,0.0,0.1,0.0,-0.88
440000.0,0.0283,150166.281,0.9,0.0,0.1,0.0,-1.33
440000.0,0.0314,186539.75,0.9,0.0,0.1,0.0,-0.76
440000.0,0.0356,245849.5,0.9,0.0,0.1,0.0,-1.36
440000.0,0.0399,316405.219,0.9,0.0,0.1,0.0,-0.48
440000.0,0.0445,406440.875,0.9,0.0,0.1,0.0,-0.98
440000.0,0.0497,524442.625,0.9,0.0,0.1,0.0,-1.33
450000.0,0.0103,17771.8203,0.9,0.0,0.1,0.0,3.18
450000.0,0.0117,22885.4395,0.9,0.0,0.1,0.0,2.98
450000.0,0.0131,28838.8594,0.9,0.0,0.1,0.0,3.36
450000.0,0.0145,35878.6289,0.9,0.0,0.1,0.0,2.82
450000.0,0.0163,46430.9219,0.9,0.0,0.1,0.0,1.75
450000.0,0.0183,58107.7188,0.9,0.0,0.1,0.0,3.77
450000.0,0.0205,75826.1875,0.9,0.0,0.1,0.0,2.78
450000.0,0.023,96658.7422,0.9,0.0,0.1,0.0,2.95
450000.0,0.0258,123459.992,0.9,0.0,0.1,0.0,3.33
450000.0,0.0287,158221.703,0.9,0.0,0.1,0.0,0.96
450000.0,0.0322,196917.766,0.9,0.0,0.1,0.0,3.71
450000.0,0.0361,252717.812,0.9,0.0,0.1,0.0,4.22
450000.0,0.0406,336936.219,0.9,0.0,0.1,0.0,2.26
450000.0,0.0455,431372.625,0.9,0.0,0.1,0.0,2.95
450000.0,0.0509,557756.25,0.9,0.0,0.1,0.0,2.43
460000.0,0.011,22425.6191,0.9,0.0,0.1,0.0,-3.43
460000.0,0.0124,28615.2,0.9,0.0,0.1,0.0,-3.52
460000.0,0.0137,36156.5898,0.9,0.0,0.1,0.0,-5.72
460000.0,0.0154,45024.75,0.9,0.0,0.1,0.0,-3.27
460000.0,0.0172,56250.1211,0.9,0.0,0.1,0.0,-2.05
460000.0,0.0193,73841.3594,0.9,0.0,0.1,0.0,-4.47
460000.0,0.0217,94670.6328,0.9,0.0,0.1,0.0,-3.34
460000.0,0.0243,121470.008,0.9,0.0,0.1,0.0,-3.82
460000.0,0.0272,154174.125,0.9,0.0,0.1,0.0,-3.13
460000.0,0.0303,192011.766,0.9,0.0,0.1,0.0,-2.81
460000.0,0.0341,249842.797,0.9,0.0,0.1,0.0,-3.56
460000.0,0.0384,325347.281,0.9,0.0,0.1,0.0,-3.35
460000.0,0.0428,415992.594,0.9,0.0,0.1,0.0,-3.26
470000.0,0.01,18752.1699,0.9,0.0,0.1,0.0,-0.05
470000.0,0.0112,23907.7793,0.9,0.0,0.1,0.0,-0.76
470000.0,0.0126,29967.1406,0.9,0.0,0.1,0.0,0.24
470000.0,0.0139,37335.2,0.9,0.0,0.1,0.0,-0.75
470000.0,0.0157,47705.5,0.9,0.0,0.1,0.0,-0.29
470000.0,0.0176,59679.6211,0.9,0.0,0.1,0.0,1.09
470000.0,0.0197,78731.6172,0.9,0.0,0.1,0.0,-1.16
470000.0,0.0221,100427.281,0.9,0.0,0.1,0.0,-0.18
470000.0,0.0248,127637.109,0.9,0.0,0.1,0.0,0.39
470000.0,0.0276,162499.406,0.9,0.0,0.1,0.0,-1.08
470000.0,0.031,200694.188,0.9,0.0,0.1,0.0,2.39
470000.0,0.0345,257203.062,0.9,0.0,0.1,0.0,0.69
470000.0,0.0391,346995.25,0.9,0.0,0.1,0.0,-0.89
470000.0,0.0438,444100.594,0.9,0.0,0.1,0.0,-0.26
480000.0,0.0101,19632.6094,0.9,0.0,0.1,0.0,3.04
480000.0,0.0114,25011.6191,0.9,0.0,0.1,0.0,2.94
480000.0,0.0128,31848.0801,0.9,0.0,0.1,0.0,3.52
480000.0,0.0142,39314.9,0.9,0.0,0.1,0.0,3.03
480000.0,0.0159,49771.4883,0.9,0.0,0.1,0.0,2.97
480000.0,0.0179,62856.0508,0.9,0.0,0.1,0.0,4.01
480000.0,0.02,83082.6172,0.9,0.0,0.1,0.0,1.43
480000.0,0.0225,105471.008,0.9,0.0,0.1,0.0,3.16
480000.0,0.0252,134653.656,0.9,0.0,0.1,0.0,3.2
480000.0,0.028,171344.469,0.9,0.0,0.1,0.0,1.41
480000.0,0.0317,218307.703,0.9,0.0,0.1,0.0,3.19
480000.0,0.0353,271862.969,0.9,0.0,0.1,0.0,4.56
480000.0,0.0396,363172.25,0.9,0.0,0.1,0.0,2.22
480000.0,0.0444,470784.594,0.9,0.0,0.1,0.0,1.36
490000.0,0.0103,20761.5098,0.9,0.0,0.1,0.0,5.92
490000.0,0.0116,26547.8496,0.9,0.0,0.1,0.0,5.62
490000.0,0.0129,33596.75,0.9,0.0,0.1,0.0,3.38
490000.0,0.0145,42627.9805,0.9,0.0,0.1,0.0,4.91
490000.0,0.0163,52866.7,0.9,0.0,0.1,0.0,6.13
490000.0,0.0182,66211.4297,0.9,0.0,0.1,0.0,7.79
490000.0,0.0204,88204.8906,0.9,0.0,0.1,0.0,5.01
490000.0,0.0229,113195.859,0.9,0.0,0.1,0.0,4.96
490000.0,0.0258,144840.203,0.9,0.0,0.1,0.0,4.95
490000.0,0.0285,178130.578,0.9,0.0,0.1,0.0,5.58
490000.0,0.0322,232838.969,0.9,0.0,0.1,0.0,4.57
490000.0,0.0362,294727.156,0.9,0.0,0.1,0.0,6.91
490000.0,0.0404,383845.312,0.9,0.0,0.1,0.0,5.54
490000.0,0.0451,497008.125,0.9,0.0,0.1,0.0,4.26
500000.0,0.0109,26800.8,0.9,0.0,0.1,0.0,-5.06
500000.0,0.0121,33720.6289,0.9,0.0,0.1,0.0,-6.66
500000.0,0.0135,41455.2812,0.9,0.0,0.1,0.0,-3.92
500000.0,0.0152,52680.4102,0.9,0.0,0.1,0.0,-4.34
500000.0,0.017,65487.2,0.9,0.0,0.1,0.0,-2.54
500000.0,0.0191,87570.6406,0.9,0.0,0.1,0.0,-6.3
500000.0,0.0215,111889.758,0.9,0.0,0.1,0.0,-4.72
500000.0,0.0238,138022.828,0.9,0.0,0.1,0.0,-4.04
500000.0,0.0269,179012.625,0.9,0.0,0.1,0.0,-4.04
500000.0,0.0302,224787.312,0.9,0.0,0.1,0.0,-2.38
500000.0,0.0336,281187.781,0.9,0.0,0.1,0.0,-1.97
500000.0,0.038,381039.406,0.9,0.0,0.1,0.0,-4.77
500000.0,0.0425,488387.812,0.9,0.0,0.1,0.0,-4.04
