Repository: junyunPE/knowledge-aware-ANN-for-planar-magnetic-loss-modeling

# knowledge-aware-ANN-for-planar-winding-loss
A modeling tool for accurate and fast planar magnetic loss by Junyun Deng in University of Twente

输出是仿真和dowell的差
输入是一个一维的和两个多维的

File: Magnetic simulation/python/core loss/programme/parallel(original)/data(3C94).csv (part 1 of 10)
,frequency,peak flux density,duty cycle,loss calculted by iGSE,loss calculted by SE,Measured loss,error for iGSE,error for SE,loss error percent by iGSE
0,50000.0,0.0369,0.1,3.722765702081163,0.1267990528129685,5.00744,0.25655310855823277,0.9746778687686786,1.3450859927071577
1,50000.0,0.0417,0.1,5.052942179845946,0.17210545427690568,5.5382299999999995,0.08762507518720848,0.9689241049438347,1.0960406438232486
2,50000.0,0.0478,0.1,7.106687315041107,0.24205692549530866,8.15669,0.1287290169123618,0.9703241234501607,1.147748541396579
3,50000.0,0.053,0.1,9.198275510391232,0.31329734814584487,11.748709999999999,0.217082087276711,0.9733334682577198,1.2772731135012816
4,50000.0,0.06,0.1,12.540010203362614,0.42711831560133817,15.82329,0.20749665819417995,0.973006984287001,1.261824332149026
5,50000.0,0.067,0.1,16.52039809047683,0.5626920944271573,19.634410199999998,0.1585997276110268,0.9713415331198919,1.1884949801129936
6,50000.0,0.0751,0.1,21.97071177470473,0.748332198586092,26.5592,0.17276454958339377,0.9718239932458022,1.2088456793001163
7,50000.0,0.0837,0.1,28.80535124804193,0.9811230537969928,31.8912402,0.09676290205728871,0.969235343384451,1.1071290165978391
8,50000.0,0.0947,0.1,39.213711892387884,1.3356364389130762,46.144468800000006,0.15019691607354943,0.9710553296278691,1.1767431995887518
9,50000.0,0.1058,0.1,51.72381279661733,1.7617360305054701,60.6123594,0.14664577804543724,0.9709343762898386,1.1718463145463238
10,50000.0,0.118,0.1,67.9353890438201,2.313909515826172,76.4808516,0.11173336040860586,0.9697452438431509,1.1257880859513125
11,50000.0,0.1324,0.1,90.57763991426047,3.085114634192996,98.8779375,0.08394488998862389,0.9687987562018778,1.091637379750637
12,50000.0,0.1485,0.1,120.65003790069291,4.1093938624996715,131.341734,0.08140364660715606,0.96871220032393,1.0886174284346883
13,50000.0,0.1653,0.1,157.6920063921602,5.371059756869586,166.90146900000002,0.0551790386448894,0.9678189785323604,1.0584015817830172
14,50000.0,0.1847,0.1,208.06931353575573,7.086933206951306,224.525734,0.07329413947821355,0.9684359869102964,1.0790910499227284
15,50000.0,0.2081,0.1,280.30300066528457,9.547244664127424,298.981469,0.062473665666267206,0.9680674367677033,1.0666367048885779
16,50000.0,0.2325,0.1,369.75858647081816,12.594141637157389,372.949156,0.008554971844960704,0.9662309421149156,1.0086287909082368
17,50000.0,0.2607,0.1,492.17999805820597,16.76386927395964,482.210875,-0.020673783141464782,0.9652353977417875,0.9797449650584398
18,50000.0,0.2931,0.1,659.5069153787061,22.463098375187336,635.090875,-0.038444955422649016,0.9646301037230501,0.9629783406218178
19,60000.0,0.0307,0.1,3.1567377313710976,0.10751988880015945,4.14148,0.2377754495081232,0.9740382933636865,1.3119493453139006
20,60000.0,0.0378,0.1,5.308348486198609,0.18080470647799693,7.002689999999999,0.2419558075255924,0.9741806782139439,1.3191843034055841
21,60000.0,0.0419,0.1,6.865694641070279,0.23384860801315216,8.197659999999999,0.16248116644624444,0.9714737366500743,1.1940030002152968
22,60000.0,0.0473,0.1,9.29410369094691,0.3165612985256544,10.6663398,0.12865107757518557,0.9703214688017295,1.1476458790092627
23,60000.0,0.0529,0.1,12.291542058175168,0.4186553802502496,14.3014199,0.14053694359570781,0.970726306676007,1.163517143114525
24,60000.0,0.0589,0.1,16.075757306375056,0.5475474318891408,18.7709,0.14358089881811445,0.9708299851424738,1.1676526114608703
25,60000.0,0.0668,0.1,22.015369057129526,0.7498532454544192,25.1507793,0.12466453645316963,0.9701856854409908,1.1424191543068907
26,60000.0,0.0749,0.1,29.30217708352969,0.9980451623566698,35.6329414,0.1776660603289492,0.9719909408781878,1.216050988239667
27,60000.0,0.0838,0.1,38.78980702040702,1.3211980507491554,43.3951,0.1061247232888732,0.9695542111724791,1.1187243075782813
28,60000.0,0.0932,0.1,50.58994926714904,1.7231161352283175,56.551351600000004,0.10541573568421954,0.9695300627398565,1.1178376815792153
29,60000.0,0.1054,0.1,68.79071536022049,2.3430423099488173,77.22128909999999,0.10917421656691179,0.9696580782675795,1.1225539478057913
30,60000.0,0.1181,0.1,91.40376937681997,3.113252970509695,100.337992,0.08904127384949097,0.9689723412990995,1.0977445753505846
31,60000.0,0.1325,0.1,121.83978353520831,4.149917127087765,130.613133,0.0671705001118968,0.9682274130344323,1.0720072640498122
32,60000.0,0.1473,0.1,158.73529879026808,5.40659475919678,174.406609,0.08985502498779692,0.9690000580241956,1.0987260573367361
33,60000.0,0.1656,0.1,212.67964864358754,7.243963267826921,221.15978099999998,0.03834391731655965,0.9672455668247071,1.0398727965298815
34,60000.0,0.1843,0.1,277.84641919144445,9.463572408345474,285.97690600000004,0.028430571273316687,0.9669079138567032,1.0292625214757705
35,60000.0,0.2072,0.1,372.28392819901563,12.680155897734014,378.68890600000003,0.016913560707755185,0.9665156393630026,1.0172045509242624
36,60000.0,0.2323,0.1,495.3743865916531,16.872671565796395,480.371031,-0.031232848409739087,0.9648757512902638,0.9697130978150055
37,60000.0,0.2609,0.1,662.0715956121369,22.550452522719468,621.681125,-0.06496975537440829,0.9637266572590258,0.9389938023624276
38,60000.0,0.2906,0.1,866.711391024496,29.520574819596987,799.424875,-0.0841686544023239,0.9630727342333487,0.9223657185987137
39,70000.0,0.0263,0.1,2.7515802267480267,0.09372004429274076,3.56445,0.22804914453898167,0.9737070110977175,1.295419252308216
40,70000.0,0.0296,0.1,3.6968317171400202,0.12591572977054216,3.8994400000000002,0.051958302438293705,0.9677092788270771,1.0548059252793698
41,70000.0,0.0341,0.1,5.264725334898272,0.17931888257494893,5.79686,0.09179705307730868,0.9690662043632331,1.1010754847122541
42,70000.0,0.0377,0.1,6.76495154264655,0.23041725334841154,8.42182,0.1967352018154568,0.9726404443043889,1.244919486401119
43,70000.0,0.042,0.1,8.860334262751566,0.3017869191969621,10.37746,0.14619432281583675,0.9709189995242611,1.1712266932892543
44,70000.0,0.0472,0.1,11.8601622409904,0.40396239213362384,13.3587598,0.11218088965186722,0.9697604868878903,1.1263555698951768
45,70000.0,0.0534,0.1,16.143299246854905,0.5498479403721772,18.609390599999998,0.13251865180072542,0.97045320009715,1.152762537287757
46,70000.0,0.059,0.1,20.7105305481297,0.7054098664573014,22.7211309,0.08849032914423721,0.9689535758778054,1.0970810644950797
47,70000.0,0.0668,0.1,28.242639825440833,0.9619568528854047,33.1004297,0.1467591181923287,0.9709382367055673,1.1720019766064251
48,70000.0,0.0752,0.1,37.96786165105063,1.2932022265047958,43.4588281,0.12634870034494478,0.970243048810955,1.1446214300772302
49,70000.0,0.0834,0.1,49.170628185857254,1.674773428985841,54.1535703,0.09201502479962516,0.96907362857688,1.101339809922867
50,70000.0,0.0939,0.1,66.12442546515659,2.2522272922242554,71.4857578,0.07499860811216595,0.968494041868795,1.0810794543336864
51,70000.0,0.1056,0.1,88.66779927363467,3.020064613956781,95.26777340000001,0.06927813982440928,0.9682992001788847,1.074434847604567
52,70000.0,0.1178,0.1,116.51555108881341,3.9685714058726123,123.249797,0.05463900205195949,0.9678005846462157,1.0577969708614556
53,70000.0,0.1309,0.1,151.6307747627773,5.164611516235987,163.69879699999998,0.07372089751656936,0.9684505224785739,1.0795882119319302
54,70000.0,0.1475,0.1,204.32662153244962,6.959455455470846,217.12146900000002,0.05892944408712708,0.9679467190069958,1.0626195811959747
55,70000.0,0.1649,0.1,269.96618596350856,9.195168165583441,276.198219,0.022563624990251767,0.9667080830612328,1.0230844948757167
56,70000.0,0.1845,0.1,357.405195784782,12.173379665179874,355.901406,-0.00422529880306791,0.9657956404218873,0.995792479229408
57,70000.0,0.2073,0.1,478.1642528389972,16.28648676845572,467.678625,-0.022420583876368468,0.9651759009331339,0.9780710754165728
58,70000.0,0.2323,0.1,635.4960638157443,21.64527810954065,603.416125,-0.05316387396134682,0.9641287708220581,0.9495198465540055
59,70000.0,0.2598,0.1,840.4274819625329,28.62533320624055,796.614875,-0.05499847961354333,0.964066283338934,0.9478686645750525
60,70000.0,0.289,0.1,1096.6390834713563,37.35201411792159,978.1869379999999,-0.12109356695515025,0.9618150553162246,0.89198620835544
61,80000.0,0.023,0.1,2.44245401627687,0.08319106830440703,3.0581199999999997,0.2013217217516414,0.9727966632099437,1.2520686078919978
62,80000.0,0.0269,0.1,3.6121440554772724,0.12303123041089178,4.0309099999999995,0.1038886863072426,0.9694780507600289,1.1159327917411632
63,80000.0,0.0298,0.1,4.664928450623357,0.15888953437188788,5.01304,0.06944120720693295,0.9683047543263394,1.0746231272486346
64,80000.0,0.0336,0.1,6.295912721750307,0.21444158284384368,7.50725,0.1613556599619958,0.971435401399468,1.1924005830107716
65,80000.0,0.0374,0.1,8.22821730449105,0.28025673492303904,9.86139,0.16561282897329382,0.9715804024662812,1.1984843903694118
66,80000.0,0.042,0.1,10.994090139974318,0.37446359181557404,12.790690399999999,0.140461554759052,0.9707237388987561,1.1634150927590883
67,80000.0,0.0474,0.1,14.872616150003335,0.5065679098786773,16.9087793,0.12042046997423783,0.9700411306522478,1.1369068581788286
68,80000.0,0.0533,0.1,19.937368213819344,0.6790756140474842,21.0389102,0.05235736907041204,0.9677228712137625,1.0552501199941293
69,80000.0,0.0595,0.1,26.24558152574578,0.8939361604544926,29.267779299999997,0.10326023519844627,0.9694566454362155,1.1151507262770906
70,80000.0,0.067,0.1,35.30676998353652,1.2025642627187216,40.660718800000005,0.13167373756470546,0.9704244219431083,1.1516408558177376
71,80000.0,0.0746,0.1,46.177886815051,1.5728393290449616,50.8935312,0.09265704842561606,0.9690954961866557,1.102119103107421
72,80000.0,0.0838,0.1,61.74561540075468,2.103083077130713,66.86207030000001,0.07652253177756196,0.9685459473854982,1.082863452992369
73,80000.0,0.0937,0.1,81.61270304253907,2.779764903688374,89.5601875,0.08873903326141351,0.9689620468504672,1.0973804831990241
74,80000.0,0.1038,0.1,105.39551848722995,3.5898181578930606,111.35443,0.053513017064251905,0.967762233097569,1.0565385663290043
75,80000.0,0.1173,0.1,143.0468207658052,4.872238231611151,150.100141,0.046990763547615944,0.9675400822467505,1.0493077734718932
76,80000.0,0.1317,0.1,191.03242957824594,6.506649374560503,203.774438,0.06252996473362407,0.9680693543389357,1.0667007609644361
77,80000.0,0.1469,0.1,250.96419567020277,8.547951938839589,260.147828,0.035301591408240525,0.9671419438534017,1.0365933965411769
78,80000.0,0.1646,0.1,333.4593656199402,11.35777405722428,336.71171899999996,0.009659163006618692,0.9662685513561698,1.0097533724206944
79,80000.0,0.1854,0.1,448.90003900515586,15.28973465124006,443.664438,-0.011800812859280469,0.965537615049417,0.9883368221202232
80,80000.0,0.2047,0.1,574.9002674301581,19.581358378614677,543.68075,-0.057422517589887326,0.9639837195291268,0.945695768120423
81,80000.0,0.2319,0.1,785.1492973756547,26.74253369432977,745.476812,-0.05321759810237354,0.9641269409539599,0.9494714119871734
82,80000.0,0.258,0.1,1024.8640648055552,34.90732511228018,915.966688,-0.11888792270746343,0.9618901805386615,0.8937445652109813
83,80000.0,0.29,0.1,1372.5260453985402,46.748846541798834,1225.9158799999998,-0.11959235359488159,0.9618661873098512,0.893182234399079
84,90000.0,0.0204,0.1,2.1894415791969064,0.07457335235368112,2.72733,0.19722161264060215,0.9726570116730718,1.2456737945939587
85,90000.0,0.0239,0.1,3.2518380862153475,0.11075904911306522,3.67892,0.11608893745573501,0.96989359673136,1.131335540842291
86,90000.0,0.0264,0.1,4.169329391550412,0.1420092103616186,4.436439999999999,0.06020832208923988,0.9679902781596013,1.0640656046487753
87,90000.0,0.0298,0.1,5.642899922422833,0.19219967694490947,6.56395,0.1403194840876556,0.9707188999086054,1.163222826957687
88,90000.0,0.0338,0.1,7.729563650109101,0.2632723700402292,9.01531,0.1426180963151459,0.9707971916617145,1.1663413884783458
89,90000.0,0.038,0.1,10.356920872444455,0.35276132364458673,11.9177,0.13096311600019675,0.9704002178570877,1.1506991456995816
90,90000.0,0.042,0.1,13.298928601934016,0.45296741323522705,15.45821,0.1396850863111566,0.9706972920386496,1.1623650643369847
91,90000.0,0.0473,0.1,17.89589318565901,0.6095420681229183,18.662560499999998,0.04108049987786986,0.9673387760418556,1.0428404051358198
92,90000.0,0.053,0.1,23.779419834885932,0.8099375982269956,26.1853398,0.0918804179548615,0.9690690438079785,1.1011765628354158
93,90000.0,0.0596,0.1,31.881260450600166,1.0858898870159195,36.333308599999995,0.12253351871730805,0.9701131020306828,1.139644671712345
94,90000.0,0.0665,0.1,41.91681843372765,1.4277054479572961,46.822230499999996,0.10476673182565166,0.96950795738026,1.117027299532001
95,90000.0,0.0746,0.1,55.85877611723746,1.9025747172318175,61.7337695,0.09516660703446174,0.9691809728671791,1.1051758343296314
96,90000.0,0.084,0.1,75.13629734729578,2.559175650024013,81.8432188,0.08194840759005219,0.9687307551248948,1.0892634011721847
97,90000.0,0.0932,0.1,97.41147274208728,3.317878014699641,102.624344,0.05079565973072344,0.9676696787002151,1.0535139353833058
98,90000.0,0.1043,0.1,129.03072469170846,4.394843775833959,135.506688,0.04779072829447016,0.9675673294012326,1.0501893120709387
99,90000.0,0.1172,0.1,172.66735512955498,5.881126784290627,183.644562,0.05977420050393341,0.967975491785645,1.063574303678936
100,90000.0,0.1308,0.1,227.15627753688202,7.737043675913957,238.681312,0.048286287546123324,0.9675842083693844,1.0507361477661419
101,90000.0,0.1469,0.1,303.57718350193755,10.339973665856874,309.64181199999996,0.019585948224790796,0.966606662068439,1.0199772210417906
102,90000.0,0.1651,0.1,406.4349209980336,13.843353876354367,409.085312,0.006478822202167937,0.9661602275362202,1.0065210710621473
103,90000.0,0.1816,0.1,515.6303584192094,17.56259896039565,496.408875,-0.03872107125242149,0.9646206990952858,0.9627223589430662
104,90000.0,0.206,0.1,706.5100875407317,24.06404728959737,695.98125,-0.015128047689117508,0.9654242879537381,0.9850973995610153
105,90000.0,0.2308,0.1,938.5360608075704,31.966954964339045,848.898812,-0.1055923833800469,0.9623430325117017,0.9044924829734925
106,90000.0,0.2588,0.1,1249.3456858101015,42.55326879908911,1118.8535,-0.11663027001309961,0.9619670771918851,0.8955515776840517
107,90000.0,0.2908,0.1,1671.7326042176664,56.939954790293655,1499.14325,-0.1151253252267029,0.9620183362795426,0.8967601913235195
108,100000.0,0.0186,0.1,2.060876862303684,0.07019438101038261,2.59014,0.20433765653451783,0.9728993872877981,1.2568145372376573
109,100000.0,0.0216,0.1,2.9942438573223806,0.10198527529875948,3.3777600000000003,0.11354156087987886,0.9698068319540881,1.1280844717238834
110,100000.0,0.024,0.1,3.8958168369366364,0.13269325130513157,4.0407399999999996,0.03586550064180402,0.9671611508522866,1.0371996860040575
111,100000.0,0.0271,0.1,5.2771408828661945,0.17974176165154682,5.96028,0.11461527262709227,0.9698434030529527,1.1294525070103434
112,100000.0,0.0301,0.1,6.85977111946152,0.23364685023696763,8.08908,0.15197140843439294,0.9711157696255981,1.1792055243725068
113,100000.0,0.0339,0.1,9.232082827730586,0.31444884038570864,10.675830099999999,0.13523513007849502,0.9705457245534744,1.1563837001042496
114,100000.0,0.0382,0.1,12.441292463531411,0.4237559455495685,13.9519297,0.10827443005741275,0.9696274311395384,1.121421246297091
115,100000.0,0.0423,0.1,16.05012103981323,0.5466742492669084,17.0808301,0.06034303099746711,0.9679948664048297,1.0642181487373235
116,100000.0,0.0478,0.1,21.782191781165157,0.7419111238985926,23.8079902,0.08508901431061755,0.9688377255843044,1.09300250586291
117,100000.0,0.0534,0.1,28.72753579495469,0.9784726249128547,32.6418809,0.1199178784162927,0.9700240121606211,1.1362576008253644
118,100000.0,0.0601,0.1,38.59570800589488,1.3145869521301072,42.7772109,0.09775071366574585,0.9692689886864478,1.1083411371405978
119,100000.0,0.067,0.1,50.63547382285238,1.7246667218096028,55.0309102,0.07987213660782987,0.9686600364133245,1.0868054753970506
120,100000.0,0.0755,0.1,68.24044978947774,2.3243000202777915,74.22867969999999,0.0806727256193168,0.9686873048305372,1.08775191149818
121,100000.0,0.0832,0.1,86.9774958614606,2.962492129201594,92.0409062,0.055012608497539965,0.9678133098476426,1.0582151772523376
122,100000.0,0.0937,0.1,117.04548137509288,3.9866210667254496,122.709773,0.04616006929543519,0.9675117884316724,1.0483939367702277
123,100000.0,0.1055,0.1,157.41427040258685,5.361599945743066,166.941766,0.057070772795186256,0.9678834118374964,1.0605249801879244
124,100000.0,0.118,0.1,208.22383302958022,7.092196209521448,218.543125,0.04721856141857486,0.9675478411433832,1.049558649556479
125,100000.0,0.1325,0.1,278.14708524690656,9.473813227697676,283.679438,0.019502128148933547,0.966603807119437,1.0198900259845702
126,100000.0,0.1487,0.1,371.04114177164763,12.637826040189932,376.580375,0.014709298721029667,0.966440561220988,1.0149288922568092
127,100000.0,0.1646,0.1,478.2332959573143,16.28883840772245,459.19875,-0.041451650200080604,0.964527694363884,0.9601982000872369
128,100000.0,0.1863,0.1,651.6292346797416,22.194781072695452,648.59,-0.004685910482340964,0.9657799517835682,0.995335944862518
129,100000.0,0.2075,0.1,852.9614946297359,29.05224724309724,791.547188,-0.07758767583384536,0.9632968852855085,0.9279987349764302
130,100000.0,0.2326,0.1,1134.5383605357029,38.64288032295,1030.923,-0.10050737109920221,0.9625162302878586,0.9086717874512608
131,100000.0,0.2621,0.1,1528.8649272092912,52.07381827460482,1388.10925,-0.10140100803253865,0.9624857926171123,0.9079345240352794
132,100000.0,0.2925,0.1,2011.0851336668863,68.49845262425374,1789.935,-0.12355204723461266,0.9617313183862801,0.8900344247169412
133,110000.0,0.0167,0.1,1.8366717000662678,0.06255785363193667,2.47203,0.25701884683184767,0.9746937320210771,1.3459291608352262
134,110000.0,0.0189,0.1,2.502062335100721,0.08522135411111584,2.6853800000000003,0.06826507417917738,0.9682646947131819,1.0732666258260508
135,110000.0,0.0211,0.1,3.2943040176702465,0.11220545759434336,3.82319,0.13833630615526651,0.9706513519876482,1.1605455900526707
136,110000.0,0.0239,0.1,4.497331308298717,0.15318110128703258,5.48583,0.18019127309837943,0.9720769507463715,1.2197967247548012
137,110000.0,0.0266,0.1,5.87598327168748,0.2001385993156376,6.77279,0.132413189883714,0.9704496080174289,1.1526224100455909
138,110000.0,0.0299,0.1,7.869787555654042,0.2680484585259734,8.769260000000001,0.10257107718849234,0.9694331724083933,1.1142943742744025
139,110000.0,0.0338,0.1,10.690079789175979,0.36410886427926464,12.2996396,0.13086235557861564,0.9703967859123884,1.1505657434338095
140,110000.0,0.0374,0.1,13.76540782620832,0.4688559027423275,14.960809600000001,0.07990221156157763,0.9686610607796033,1.0868409994737478
141,110000.0,0.0422,0.1,18.612161447958037,0.6339384831776542,21.730669900000002,0.14350723960157183,0.9708274762768517,1.1675521921922776
142,110000.0,0.0478,0.1,25.409025987288455,0.8654427073632784,28.789089800000003,0.11740780400468052,0.9699385179116264,1.1330261071165229
143,110000.0,0.053,0.1,32.887224542313774,1.1201534706526322,35.3948086,0.07084609740441494,0.9683526055102716,1.0762479684006137
144,110000.0,0.0596,0.1,44.09216786663057,1.5017988155509419,46.5528594,0.05285801055153735,0.967739923284907,1.0558079054042546
145,110000.0,0.0666,0.1,58.18949195096023,1.9819599334239137,61.889558599999994,0.059784990113659696,0.9679758592845431,1.0635865089208552
146,110000.0,0.0748,0.1,77.77181203802905,2.648942450624121,83.20939999999999,0.06534824144833318,0.9681653460952234,1.069917208040775
147,110000.0,0.0831,0.1,101.15527235007592,3.4453934916873936,110.866719,0.08759568910778431,0.9689231040409214,1.0960053433133463
148,110000.0,0.0933,0.1,135.08264895299104,4.600975003377358,145.681312,0.07275238602332848,0.9684175345470711,1.0784605804606135
149,110000.0,0.1041,0.1,177.59742252361707,6.04904706880429,185.702297,0.0436444492465428,0.9674261052958095,1.0456362167942224
150,110000.0,0.117,0.1,237.7842942553272,8.09903864444659,241.952266,0.017226421614389004,0.9665262955444006,1.0175283727536577
151,110000.0,0.1311,0.1,315.963044941296,10.761841606110362,321.92096899999996,0.018507412167686265,0.9665699266514374,1.0188563952465102
152,110000.0,0.1473,0.1,422.71275087676247,14.397783989783099,428.864688,0.014344704274737422,0.9664281429722582,1.0145534694907536
153,110000.0,0.1646,0.1,557.8613193311998,19.001004240649607,563.148688,0.009388938980889964,0.9662593474058673,1.0094779266559277
154,110000.0,0.1828,0.1,724.9535275745266,24.69223904649214,693.7404379999999,-0.04499246096207331,0.9644070927771229,0.9569447028157017
155,110000.0,0.2059,0.1,975.92744461718,33.240522099593925,950.354125,-0.026909253029422067,0.9650230148687007,0.9737958802590991
156,110000.0,0.2322,0.1,1317.7658015493826,44.883688321393315,1213.63338,-0.08580220622259299,0.963017094733013,0.9209780513146211
157,110000.0,0.2584,0.1,1721.196256663152,58.62470875567246,1532.2463799999998,-0.12331559671438239,0.961739371995989,0.8902217710899131
158,120000.0,0.0153,0.1,1.6986343965867297,0.0578562417834454,2.28463,0.2564947511909019,0.9746758810908351,1.344980417558235
159,120000.0,0.0188,0.1,2.841874667056046,0.0967955130225976,3.69662,0.23122347791873485,0.9738151303021145,1.30076813128054
160,120000.0,0.0213,0.1,3.88205520447981,0.13222452399314677,4.797890000000001,0.19088282464170517,0.9724411097392507,1.2359149335288526
161,120000.0,0.0237,0.1,5.068740990817394,0.1726435687936562,5.70316,0.11123991071311436,0.9697284367274184,1.1251630356200737
162,120000.0,0.0267,0.1,6.82675339190213,0.23252225177560687,7.51513,0.09159876250948017,0.9690594504984469,1.100835136203165
163,120000.0,0.0297,0.1,8.907256183309505,0.30338510064565943,9.86959,0.09750494363904638,0.9692606176502104,1.1080393105223274
164,120000.0,0.0333,0.1,11.854246826586296,0.40376091049242985,13.114870100000001,0.0961216743895698,0.9692135028853675,1.1063435992058495
165,120000.0,0.0374,0.1,15.84351787822162,0.5396372538461824,18.608039100000003,0.1485659615675669,0.9709997785932112,1.174489102926975
166,120000.0,0.0419,0.1,21.043542617415085,0.71675240540276,22.968339800000003,0.08380219029086802,0.96879389578681,1.0914673549781493
167,120000.0,0.047,0.1,28.037458924037825,0.9549683002782213,30.2607305,0.07347051902670282,0.9684419944760349,1.0792964719800646
168,120000.0,0.0527,0.1,37.31909131704881,1.2711048208586129,41.2806094,0.09596559112209216,0.9692081866199724,1.1061525868702333
169,120000.0,0.0591,0.1,49.69167388397273,1.6925204768208362,53.97625,0.07937891417108946,0.9686432370381263,1.086223219729557
170,120000.0,0.0662,0.1,65.9737561422566,2.2470954281853754,70.395,0.06280622001198084,0.9680787637163808,1.0670151908314882
171,120000.0,0.0739,0.1,86.84629942853192,2.9580235204415803,97.10721090000001,0.10566580356256623,0.9695385801628292,1.1181502440401858
172,120000.0,0.0829,0.1,115.72753689808913,3.941731292638744,122.761961,0.057301333773178094,0.9678912648467815,1.0607843585931105
173,120000.0,0.0924,0.1,151.75587046131636,5.168872331273816,158.593562,0.04311455933301775,0.9674080570100708,1.045057179784202
174,120000.0,0.1037,0.1,202.45209294291658,6.895608179374276,214.585547,0.05654366860543228,0.9678654584347459,1.0599324703474642
175,120000.0,0.1164,0.1,270.18890861771837,9.202754198080196,280.056531,0.03523439480967376,0.9671396551074176,1.0365211970867503
176,120000.0,0.1306,0.1,360.2077281704073,12.268835162627997,367.64918800000004,0.02024065351558116,0.9666289616213486,1.0206588011517408
177,120000.0,0.1462,0.1,477.50212421116805,16.263934373390367,477.790594,0.0006037577810331413,0.9659601202333623,1.0006041225247082
178,120000.0,0.1626,0.1,622.766320687762,21.21169740628066,620.94125,-0.0029392002669528495,0.965839445509087,0.9970694133142163
179,120000.0,0.1842,0.1,850.4530146691718,28.966807301813265,837.6318120000001,-0.015306489659888567,0.9654182101409811,0.9849242668930285
180,120000.0,0.2053,0.1,1115.100100497609,37.9808045549841,1042.02144,-0.07013162847936123,0.9635508415690717,0.9344644839822022
181,120000.0,0.2288,0.1,1461.8298006570026,49.790572098979034,1326.19625,-0.1022726090931132,0.9624561054979766,0.9072165921121298
182,130000.0,0.0149,0.1,1.809380080663927,0.06162828895693865,2.43461,0.25680906565572026,0.9746865867810702,1.3455492441956438
183,130000.0,0.0169,0.1,2.4784629699274308,0.08441754925461153,3.28932,0.2465120541852326,0.9743358659982575,1.3271612446549126
184,130000.0,0.0193,0.1,3.453465633024485,0.1176265728850041,4.22337,0.1822962153388207,0.9721486460137274,1.222936739144917
185,130000.0,0.0213,0.1,4.418082226840234,0.15048184238400364,5.14038,0.1405144703620679,0.9707255412276906,1.1634867202723718
186,130000.0,0.0239,0.1,5.891006545637071,0.20065029869706597,7.1766000000000005,0.1791368411731084,0.9720410363268029,1.2182298465302253
187,130000.0,0.0267,0.1,7.769378908620037,0.2646284954240716,9.40025,0.17349231045769667,0.9718487811043247,1.2099100984211917
188,130000.0,0.0299,0.1,10.308551188475565,0.3511138307312699,11.9508301,0.13741965183861446,0.9706201303346058,1.159312291465402
189,130000.0,0.0337,0.1,13.899554716437486,0.4734250053880715,16.4951094,0.1573529838827571,0.9712990684749219,1.1867365348397123
190,130000.0,0.0378,0.1,18.516797770832188,0.6306903539909156,20.9613809,0.11662319104023408,0.9699117936456698,1.132019756300333
191,130000.0,0.0418,0.1,23.806659273834455,0.8108653856125672,28.5554297,0.16630008639532207,0.9716038107592349,1.1994723565176928
192,130000.0,0.0471,0.1,32.07869551584595,1.0926146130042451,37.4872188,0.14427646161240562,0.9708536763200943,1.1686017213973803
193,130000.0,0.0529,0.1,42.87585850376149,1.4603707785801692,49.2182812,0.1288631488463784,0.9703286920433912,1.147925264182922
194,130000.0,0.0593,0.1,57.0323286187246,1.9425464365188165,63.7855391,0.10587369138149061,0.9695456609142492,1.1184102182890392
195,130000.0,0.0659,0.1,74.23614508747656,2.5285160643646956,82.744,0.10282141197577398,0.969441698922403,1.1146052896806289
196,130000.0,0.0741,0.1,99.50747732572519,3.389268861496246,107.63403100000001,0.07550171259752239,0.9685111778309571,1.0816677690227596
197,130000.0,0.0826,0.1,130.51950659794767,4.445552348616469,144.499141,0.09674544987123723,0.9692347489552449,1.1071076252618333
198,130000.0,0.0929,0.1,175.0542768970649,5.9624263995443405,192.976234,0.09287131752677429,0.9691027942873818,1.1023794300865528
199,130000.0,0.1042,0.1,233.19165497896225,7.9426113114481245,251.436109,0.07256099409746171,0.9684110156530933,1.0782380228086794
200,130000.0,0.117,0.1,311.47112317987626,10.608844756392006,329.15621899999996,0.05372857870907707,0.9677695752229065,1.0567792469477515
201,130000.0,0.1298,0.1,403.69995951482605,13.750199873845748,407.128188,0.008420513701139196,0.9662263624108343,1.0084920208793038
202,130000.0,0.1462,0.1,543.4347367913097,18.509628433581344,563.9306879999999,0.03634480556711654,0.9671774761908659,1.0377155706492152
203,130000.0,0.1643,0.1,727.4139577443551,24.77604239056837,720.842875,-0.009115832273926639,0.965629066680352,0.9909665154560253
204,130000.0,0.1833,0.1,956.1110536223623,32.56556702334252,916.836625,-0.04283688887577138,0.9644805125195096,0.9589227334277064
205,130000.0,0.2053,0.1,1269.071065622933,43.22512399407085,1221.722,-0.0387560063770097,0.9646195091894303,0.9626899809588745
206,140000.0,0.0134,0.1,1.564646764089964,0.05329256352678146,2.37983,0.34253843169891807,0.9776065670544613,1.5210014519693627
207,140000.0,0.0151,0.1,2.1086442148579736,0.07182135824826814,2.73547,0.22914738057519413,0.9737444175047548,1.2972648399977924
208,140000.0,0.0169,0.1,2.793763663350714,0.09515683087391792,3.58929,0.22163891372647124,0.9734886757899424,1.2847507636688091
209,140000.0,0.019,0.1,3.743392319076832,0.12750160454656934,5.20163,0.280342446679823,0.9754881441881545,1.3895497870986677
210,140000.0,0.0212,0.1,4.921929024526242,0.16764308803363392,6.4666999999999994,0.23888087826461066,0.9740759447579702,1.3138547849381979
211,140000.0,0.0238,0.1,6.571244902330724,0.22381951916871334,8.21795,0.20037906018767163,0.9727645557385098,1.2505925623142145
212,140000.0,0.0269,0.1,8.922575775285765,0.3039068927506486,11.330459999999999,0.21251425138204755,0.9731778857389154,1.2698642505658202
213,140000.0,0.0296,0.1,11.330890733719054,0.38593516958631685,13.5929199,0.1664123075043609,0.9716076330600376,1.1996338345713178
214,140000.0,0.0333,0.1,15.207340956054995,0.5179687853988928,19.1746699,0.20690468021798933,0.9729868212542792,1.2608824879648248
215,140000.0,0.0375,0.1,20.461054494398915,0.6969126012936903,25.142169900000003,0.18618581547335286,0.9722811275213883,1.2287817280816349
216,140000.0,0.0416,0.1,26.5156365539717,0.903134354626982,31.0501699,0.14603892219051273,0.9709137065099608,1.1710135578604122
217,140000.0,0.0468,0.1,35.58699269273888,1.212108772619971,40.340808599999995,0.11784136392499367,0.9699532851550237,1.133582962412867
218,140000.0,0.0526,0.1,47.64854955573833,1.622930755003418,53.8934688,0.1158752513674101,0.9698863184883098,1.131062105824575
219,140000.0,0.0581,0.1,61.086875603598926,2.0806461071428193,69.2648594,0.11806829418614367,0.969961014500481,1.133874645176963
220,140000.0,0.0655,0.1,82.41705932211732,2.807161635724899,95.5118672,0.13710137035079,0.9706092895258057,1.1588846773421406
221,140000.0,0.0738,0.1,111.03541039971557,3.781915380683878,126.356641,0.12125386112697016,0.9700695163249561,1.1379850855247855
222,140000.0,0.0826,0.1,147.12370502048964,5.011098719563186,161.086094,0.08667656302790708,0.9688917981985261,1.094902374689149
223,140000.0,0.0923,0.1,194.15563002180343,6.613026968446345,209.824734,0.07467710636152444,0.9684830913764135,1.0807038352502936
224,140000.0,0.1037,0.1,259.7177239253139,8.846100997991806,278.361281,0.06697611466548072,0.9682207921798154,1.0717839229179729
225,140000.0,0.1161,0.1,344.38715947682147,11.729979568200516,368.569625,0.06561166163158048,0.9681743183036298,1.0702188361491627
226,140000.0,0.1303,0.1,459.4489235366395,15.649034342348129,484.199875,0.051117219853393264,0.9676806311807741,1.0538709532124668
227,140000.0,0.1446,0.1,595.9578277205356,20.298588232182734,602.4515,0.01077874696878398,0.9663066848830442,1.0108961942899581
228,140000.0,0.163,0.1,803.8410345469536,27.379182561978013,819.555,0.019173777785562163,0.966592623360265,1.019548598264709
229,140000.0,0.1838,0.1,1085.1032012118917,36.959096845947066,1070.42625,-0.013711314732698043,0.9654725425072984,0.9864741425557497
230,140000.0,0.2041,0.1,1409.7201044198441,48.01569270714695,1347.03312,-0.046537077291643775,0.96435448245909,0.9555323186331075
231,150000.0,0.0134,0.1,1.7491774864510619,0.05957776186660703,2.34761,0.2549113837259758,0.9746219508919254,1.3421222364135894
232,150000.0,0.0151,0.1,2.357332704235068,0.08029179862029456,3.53134,0.3324537698904473,0.9772630789954253,1.498023589820719
233,150000.0,0.0172,0.1,3.2636068629350703,0.11115989887376704,4.58007,0.2874329730910073,0.9757296506660886,1.4033767522724814
234,150000.0,0.0191,0.1,4.24012080004062,0.144420397167932,5.41711,0.21727253091766283,0.9733399548526924,1.277583883918615
235,150000.0,0.0216,0.1,5.765447645548873,0.19637370680880362,7.193560000000001,0.19852650905130803,0.9727014570242267,1.2477019031737597
236,150000.0,0.024,0.1,7.50143578155053,0.25550223354270596,9.2712,0.1908883659558062,0.9724412984788693,1.235923397864997
237,150000.0,0.0268,0.1,9.882504348212645,0.33660248617657595,12.2203398,0.19130691045001502,0.9724555542901863,1.2365630582505311
238,150000.0,0.0301,0.1,13.208560536238714,0.44988943679198784,17.1564395,0.2301106219481779,0.9737772259336217,1.2988879032601601
239,150000.0,0.0337,0.1,17.515627073172737,0.5965900354840732,21.0613594,0.1683524913794151,0.9716737165843116,1.2024325085259422
240,150000.0,0.0375,0.1,22.874182653915007,0.7791048178954192,27.202960899999997,0.15912893680941145,0.9713595582201708,1.1892429693151945
241,150000.0,0.0421,0.1,30.540926193978176,1.0402375070938008,37.0761289,0.17626442942973541,0.9719432007074018,1.2139818113083416
242,150000.0,0.0473,0.1,40.85439404972857,1.3915188016955726,47.5265195,0.14038741991766154,0.9707212138331406,1.1633147573343035
243,150000.0,0.0531,0.1,54.54209358626304,1.8577279255872061,61.7950703,0.1173714453034121,0.969937279518117,1.1329794336234222
244,150000.0,0.0592,0.1,71.56732082607144,2.437614724997229,84.8115938,0.1561611140708048,0.9712584728599072,1.1850603434787763
245,150000.0,0.0663,0.1,94.97422717980922,3.234864348651117,106.69506200000001,0.10985358272898128,0.9696812177807149,1.1234106890704192
246,150000.0,0.0739,0.1,124.55128360299102,4.242272023369565,139.04215599999998,0.10421927287296207,0.9694893106852459,1.1163446251039757
247,150000.0,0.0828,0.1,165.4718258472634,5.636043861942736,184.557984,0.10341551061121583,0.9694619341857206,1.1153438541879257
248,150000.0,0.0931,0.1,221.78428226628773,7.554071131698693,243.644688,0.08972248035923636,0.9689955434952939,1.0985660728990043
249,150000.0,0.1047,0.1,297.3934998106177,10.129354653621958,317.98318800000004,0.06475087038055087,0.9681449993714072,1.069233820518922
250,150000.0,0.1169,0.1,391.6651078783111,13.340287483334139,412.847188,0.051307313546941,0.9676871058563826,1.0540821219343084
251,150000.0,0.1302,0.1,512.6510278600502,17.4611216386542,536.843875,0.04506495885782393,0.9674744884839114,1.0471916485585477
252,150000.0,0.1472,0.1,696.5751266824637,23.72565811139631,722.9039379999999,0.036420899006827906,0.9671800679672099,1.0377975186150141
253,150000.0,0.1646,0.1,920.8431783060723,31.364327530260407,913.4565,-0.008086513485943038,0.9656641257353137,0.9919783536653218
254,150000.0,0.1832,0.1,1203.2090203950202,40.98183348923044,1171.33025,-0.027215868791077652,0.9650125713997137,0.9735052099388731
255,160000.0,0.0122,0.1,1.5358061951410593,0.052310240942455566,2.33406,0.3420022642343987,0.9775883049525481,1.5197620685373152
256,160000.0,0.0138,0.1,2.089480005936868,0.07116861678303235,3.27626,0.36223620654744504,0.9782774820121015,1.56797863137772
257,160000.0,0.0153,0.1,2.703886258133714,0.09209556654443515,3.64055,0.2572863281279713,0.9747028425527915,1.3464138844778157
258,160000.0,0.0171,0.1,3.5699585126896674,0.12159437209212116,4.82941,0.2607878575872276,0.9748221062009393,1.3527916312846562
259,160000.0,0.0191,0.1,4.706194199048243,0.16029506408625285,6.64939,0.292236701554843,0.9758932677905412,1.412901745819316
260,160000.0,0.0214,0.1,6.25218722483334,0.21295227300364922,8.61162,0.2739824533788835,0.9752715199923302,1.3773771786288045
261,160000.0,0.0241,0.1,8.412929738715228,0.2865481224496056,10.8374697,0.22371826896870328,0.9735594995527779,1.2881921086452617
262,160000.0,0.0271,0.1,11.278105908929449,0.38413729501621463,14.2707803,0.20970643007310197,0.9730822500983906,1.265352570301818
263,160000.0,0.03,0.1,14.539069235036662,0.495207153851829,18.353839800000003,0.20784591162026708,0.9730188800137708,1.2623806588505955
264,160000.0,0.0338,0.1,19.585379301503558,0.667086715402222,25.3579492,0.22764340495233906,0.9736931914272381,1.2947387339112337
265,160000.0,0.0377,0.1,25.728131523410994,0.8763115836143657,32.7101191,0.21345038687398132,0.973209770929438,1.2713756173951394
266,160000.0,0.0424,0.1,34.504653383890975,1.1752438151751774,42.4458711,0.1870904639322863,0.9723119402495858,1.2301491809744276
267,160000.0,0.0476,0.1,46.06700473040786,1.5690626360076274,55.4970117,0.1699191844881288,0.9717270788472449,1.2047019775819632
268,160000.0,0.0528,0.1,59.686532801013364,2.0329498094999026,69.44439999999999,0.14051337759396906,0.970725504007524,1.1634852409926038
269,160000.0,0.0591,0.1,79.09920723878123,2.694154120558054,92.2733125,0.14277264903889486,0.9708024557961106,1.1665516725275054
270,160000.0,0.0662,0.1,105.01702602335375,3.576926536513419,123.969109,0.15287746382565556,0.9711466302745355,1.1804667651932144
271,160000.0,0.0744,0.1,140.59044115832876,4.78857285148718,162.47956200000002,0.13471922605054323,0.9705281526332082,1.1556942325618025
272,160000.0,0.0833,0.1,186.4436637927529,6.35035397438106,210.774312,0.1154345991045015,0.9698713096765745,1.1304986595537652
273,160000.0,0.0936,0.1,249.47877990910467,8.497358018455236,278.787219,0.10512834553902316,0.9695202741039026,1.117478685367844
274,160000.0,0.1035,0.1,320.7127811929381,10.923619731841715,342.520469,0.06366827614924783,0.9681081257311903,1.0679975638200168
275,160000.0,0.117,0.1,435.6464766190395,14.8383124314593,477.67981199999997,0.08799479133307075,0.968936697639926,1.0964849657620839
276,160000.0,0.1311,0.1,578.8783809358553,19.716854690999543,599.355688,0.03416553387934933,0.9671032492295301,1.0353741092058744
277,160000.0,0.1465,0.1,763.9902921402288,26.02184858088931,784.018812,0.025545968480882857,0.9668096630047579,1.0262156732432604
278,160000.0,0.1646,0.1,1022.062112932176,34.81188938733694,1044.09875,0.021105893544862617,0.966658432080934,1.021560956803891
279,160000.0,0.1846,0.1,1361.10713564752,46.359913405400604,1348.1828799999998,-0.009586426173517433,0.9656130380431766,0.9905046007701872
280,170000.0,0.0122,0.1,1.6938749567364073,0.05769413314883436,2.5242600000000004,0.3289617722673548,0.9771441400058495,1.4902280655140554
281,170000.0,0.0136,0.1,2.222000329956559,0.07568231786144583,3.5231999999999997,0.3693232487634653,0.9785188698168013,1.5855983244020848
282,170000.0,0.0151,0.1,2.8857415187501663,0.09828963746926686,4.52192,0.36183269081492675,0.9782637380870809,1.5669871922411378
283,170000.0,0.017,0.1,3.8801160369014265,0.13215847508438863,5.584560000000001,0.30520649130792293,0.9763350245884388,1.4392765440230764
284,170000.0,0.0189,0.1,5.055849031835053,0.17220446294636887,7.00788,0.2785480014162553,0.9754270245856994,1.3860936028496176
285,170000.0,0.0214,0.1,6.895676940539878,0.2348698184459696,9.41244,0.2673868900582763,0.975046872177037,1.3649769386184556
286,170000.0,0.0239,0.1,9.087634557269425,0.30952886815519526,12.3871,0.2663630262717323,0.9750119989218464,1.3630719767545285
287,170000.0,0.0267,0.1,11.985265287268527,0.40822345743870486,16.7434902,0.28418357558040513,0.9756189747440647,1.3970062237826264
288,170000.0,0.03,0.1,16.03546420726829,0.5461750310424313,21.052599999999998,0.23831430762621755,0.9740566471104553,1.312877490035968
289,170000.0,0.0334,0.1,20.96817543580074,0.7141853657320822,26.7414805,0.21589324735402213,0.9732929758420787,1.2753365490419355
290,170000.0,0.0376,0.1,28.188469241614683,0.9601117787472064,35.88087109999999,0.21438726604341865,0.9732416814499466,1.2728917910529531
291,170000.0,0.0421,0.1,37.38683919359856,1.273412343615631,46.58925,0.19752219248864145,0.9726672495561609,1.246140380007762
292,170000.0,0.0474,0.1,50.27668924660208,1.7124463598332886,60.668980499999996,0.17129497096787238,0.9717739387456282,1.2067019807613977
293,170000.0,0.0524,0.1,64.59079639272247,2.1999912050478954,80.4327891,0.19695938540166236,0.9726480800968781,1.2452670286174465
294,170000.0,0.059,0.1,86.8719787107435,2.958898168195944,102.667203,0.15384878352297662,0.9711797138547161,1.1818218546840018
295,170000.0,0.0657,0.1,113.65250815209487,3.871054892186074,133.409375,0.148092042616234,0.9709836367032971,1.1738357311170433
296,170000.0,0.0738,0.1,151.95521918025648,5.175662237156678,175.88815599999998,0.13606906436464947,0.9705741287255484,1.1574999328674136
297,170000.0,0.0829,0.1,203.174942925438,6.920228770742232,231.356656,0.12181068641726045,0.9700884820415877,1.138706637092076
298,170000.0,0.0929,0.1,270.0437155863898,9.197808858963846,301.32693800000004,0.10381820696565218,0.9694756502023597,1.1158450302969647
299,170000.0,0.1038,0.1,356.2882062928638,12.13533450711417,396.369125,0.1011201836347274,0.9693837543297193,1.1124957772926962
300,170000.0,0.1156,0.1,466.24960760467206,15.880668661377314,507.79025,0.08180669557032248,0.9687259283505792,1.0890952865542136
301,170000.0,0.1306,0.1,632.392139104903,21.539557055670034,685.332812,0.07724812232556146,0.9685706613217433,1.083714944607044
302,170000.0,0.1467,0.1,845.4986696787364,28.79806011158727,873.01425,0.03151790514446189,0.9670130698192071,1.032543611608187
303,170000.0,0.1631,0.1,1101.766856367002,37.526668339605344,1117.5275,0.014103137178277875,0.966419915089691,1.0143048808755852
304,180000.0,0.0107,0.1,1.338616582223346,0.045593875169411054,2.47599,0.4593610708349605,0.9815855980155772,1.8496633262136633
