Repository: junyunPE/knowledge-aware-ANN-for-planar-magnetic-loss-modeling

# knowledge-aware-ANN-for-planar-winding-loss
A modeling tool for accurate and fast planar magnetic loss by Junyun Deng in University of Twente

File: data/core/3C94/3C942.csv (part 1 of 3)
,frequency,peak flux density,duty cycle,loss calculted by iGSE,loss calculted by SE,Measured loss,Ratio of igse,ratio of se,Error of iGSE,Error of SE
0,56190,0.0773,0.1,38.55475706,27.26758976,34.2107812,0.887329705,1.254631652,0.12697681,0.202953314
1,56180,0.0874,0.1,51.1091146,36.14657377,46.1464102,0.902899817,1.276646868,0.107542588,0.216698035
2,56180,0.0978,0.1,66.17412013,46.80119649,60.6761602,0.916916766,1.296466004,0.090611534,0.228672409
3,56180,0.1093,0.1,85.43251585,60.42156591,78.0417578,0.913490104,1.291620908,0.094702609,0.225779024
4,56180,0.123,0.1,112.0623245,79.25531699,103.198156,0.920899655,1.302097574,0.08589464,0.2320084
5,56190,0.1533,0.1,185.9183998,131.4895241,174.828656,0.940351553,1.329601405,0.063432072,0.247894898
6,56180,0.1733,0.1,246.359443,174.2360409,231.592781,0.940060499,1.329189873,0.063761323,0.247662038
7,56190,0.1934,0.1,317.0963414,224.2642312,300.836125,0.948721526,1.341436052,0.054050079,0.254530249
8,56180,0.2174,0.1,414.7640297,293.3390397,390.438906,0.941351897,1.331015832,0.062301997,0.248694136
9,56180,0.2447,0.1,544.305989,384.9567095,513.24,0.942925506,1.333240822,0.060529166,0.249947959
10,56190,0.2711,0.1,688.9679829,487.2679211,650.475438,0.94413014,1.334944103,0.059176016,0.250904965
11,70800,0.0271,0.1,4.956331176,3.505331522,3.55019,0.716293943,1.012797214,0.396074908,0.012635515
12,70780,0.0306,0.1,6.54905121,4.631771936,4.7736,0.728899477,1.030620692,0.371931291,0.029710923
13,70780,0.035,0.1,8.917441631,6.306799957,6.71914,0.753482925,1.065380232,0.327170089,0.061367979
14,70780,0.0391,0.1,11.50214212,8.134811804,9.00817,0.783173248,1.10736059,0.276856689,0.096951789
15,70770,0.0435,0.1,14.69248633,10.39116105,11.5612,0.786878391,1.112599443,0.270844404,0.101203936
16,70780,0.0487,0.1,19.0488005,13.47213463,15.2358,0.79982989,1.130912095,0.250265854,0.115757976
17,70770,0.0548,0.1,24.97656258,17.66450405,20.4215293,0.817627695,1.156077139,0.223050547,0.135005817
18,70770,0.0617,0.1,32.79999657,23.19757454,27.0633301,0.825101614,1.166644817,0.211971936,0.14284109
19,70790,0.0697,0.1,43.42301906,30.71063496,36.5629883,0.842018567,1.190564387,0.187622267,0.160062227
20,70790,0.078,0.1,56.23269257,39.77018945,48.4908086,0.862324146,1.219275273,0.159656731,0.179840663
21,70790,0.0872,0.1,72.65188655,51.38255274,63.07,0.86811235,1.227459451,0.151924632,0.185309137
22,70770,0.0981,0.1,95.18960792,67.32220293,83.4620703,0.876798131,1.23974063,0.14051338,0.193379667
23,70780,0.1093,0.1,122.0571025,86.32405581,109.695156,0.898719974,1.270736818,0.112693641,0.213054988
24,70790,0.1222,0.1,157.7548891,111.5710726,142.114047,0.900853519,1.273753525,0.110058383,0.214918757
25,70780,0.1383,0.1,209.5996945,148.2379587,189.283453,0.903071226,1.27688923,0.10733237,0.216846711
26,70780,0.1543,0.1,269.5448172,190.6337391,246.070234,0.912910278,1.290801068,0.095397899,0.225287285
27,70780,0.1734,0.1,352.4396107,249.2605181,321.688719,0.91274848,1.290572295,0.095592074,0.225149956
28,70780,0.1953,0.1,463.1985073,327.5939947,420.147156,0.907056369,1.282523986,0.102467316,0.220287487
29,70780,0.2166,0.1,587.5734426,415.5573219,538.7755,0.916950054,1.296513072,0.090571941,0.228700411
30,70790,0.2442,0.1,774.1705948,547.5268889,705.880438,0.911789265,1.289216023,0.096744651,0.224334803
31,70780,0.2752,0.1,1018.586477,720.3883599,920.26,0.903467718,1.277449847,0.10684641,0.217190403
32,79430,0.0691,0.1,50.85438484,35.96641788,42.8803086,0.843197863,1.192231841,0.185961261,0.161236963
33,79430,0.1921,0.1,532.8584838,376.8605393,488.061625,0.91593104,1.295072246,0.091785251,0.227842305
34,112170,0.0976,0.1,191.6007296,135.5083132,170.814016,0.891510259,1.260542707,0.121692084,0.206690901
35,112180,0.2192,0.1,1229.817301,869.7799235,1142.60512,0.929085254,1.313671527,0.07632749,0.238774702
36,112180,0.2457,0.1,1598.542661,1130.558427,1482.08275,0.927146198,1.310929815,0.078578548,0.237182656
37,125890,0.0153,0.1,3.241248571,2.292351012,2.36501,0.729660175,1.031696275,0.370501,0.030722487
38,125890,0.0197,0.1,5.793483178,4.097401583,4.35665,0.751991482,1.06327142,0.329802297,0.059506368
39,125890,0.0221,0.1,7.544906437,5.336083774,5.71188,0.757051137,1.070425473,0.320914732,0.065792038
40,125890,0.0245,0.1,9.561582408,6.762364141,7.27026,0.76036159,1.075106257,0.31516375,0.06985938
41,125890,0.0275,0.1,12.46799488,8.817904598,9.46326,0.759004162,1.073186934,0.317515833,0.068195886
42,125890,0.0308,0.1,16.17647566,11.44070241,12.91325,0.798273386,1.128711292,0.252703669,0.114033848
43,125890,0.0347,0.1,21.27428409,15.04609276,17.1390801,0.805624294,1.13910504,0.241273392,0.122117834
44,125880,0.0392,0.1,28.15003947,19.908924,22.8554102,0.811913966,1.147998264,0.231657591,0.128918544
45,125900,0.0439,0.1,36.52430286,25.83156484,30.6626602,0.839513907,1.187022946,0.191165496,0.157556302
46,125880,0.049,0.1,47.00534667,33.24421181,39.4816797,0.839940188,1.187625681,0.190560965,0.157983853
47,125880,0.0552,0.1,61.80678299,43.712427,51.9619414,0.840715839,1.188722406,0.189462544,0.158760704
48,125880,0.0615,0.1,79.22826783,56.03365369,68.3712266,0.862965056,1.220181482,0.158795472,0.180449782
49,125880,0.0687,0.1,102.1777575,72.26452421,89.2142109,0.873127509,1.234550589,0.14530809,0.189988641
50,125890,0.0778,0.1,135.9993772,96.18463473,119.643,0.87973197,1.243888905,0.136709855,0.196069685
51,125890,0.0868,0.1,174.8915985,123.6908938,157.202234,0.898855264,1.270928111,0.112526165,0.213173435
52,125890,0.0976,0.1,228.9760347,161.9417435,204.929812,0.894983671,1.265453907,0.117338822,0.209769716
53,125880,0.1098,0.1,300.1020126,212.2451078,270.698375,0.902021192,1.275404544,0.108621404,0.21593505
54,125890,0.122,0.1,382.3475239,270.4126864,350.701906,0.917233365,1.296913657,0.090235089,0.228938646
55,125890,0.1373,0.1,501.5958035,354.7502212,459.92925,0.916932013,1.296487564,0.090593398,0.228685235
56,125890,0.1548,0.1,660.7908398,467.3398282,609.907875,0.922996867,1.305062908,0.083427296,0.233753412
57,125890,0.1738,0.1,862.1615903,609.7579222,797.364,0.92484287,1.307673047,0.081264755,0.235282854
58,125890,0.1952,0.1,1125.798837,796.2135723,1035.41,0.919711378,1.300417421,0.087297628,0.231016146
59,125890,0.2186,0.1,1460.288077,1032.778813,1344.10862,0.920440728,1.301448677,0.086436063,0.231625482
60,141290,0.0134,0.1,2.856263652,2.020073046,2.27932,0.798007564,1.128335435,0.253120954,0.113738727
61,141280,0.0151,0.1,3.757824124,2.657695559,3.00545,0.799784636,1.13084811,0.250336596,0.115707944
62,141280,0.0173,0.1,5.136396016,3.632681156,4.07385,0.793133938,1.121444417,0.260821095,0.108292854
63,141280,0.0194,0.1,6.683147347,4.726610517,5.36556,0.802849275,1.135181327,0.245563808,0.119083466
64,141280,0.0215,0.1,8.463343787,5.985642345,6.83684,0.807817829,1.142206568,0.23790286,0.12450162
65,141290,0.0241,0.1,11.00285015,7.781690952,8.92663,0.811301606,1.147132423,0.232587231,0.128261062
66,141290,0.027,0.1,14.28526169,10.10315419,11.8730303,0.831138453,1.17518055,0.203168975,0.149066924
67,141290,0.0304,0.1,18.76036617,13.26814141,15.8148496,0.842992586,1.191941592,0.186250053,0.161032716
68,141290,0.0344,0.1,24.9225208,17.62628336,21.1373398,0.848122065,1.199194372,0.179075562,0.166106827
69,141280,0.0385,0.1,32.27797864,22.82838091,27.9377109,0.865534711,1.223814821,0.155355167,0.182882914
70,141290,0.043,0.1,41.61598889,29.43262516,36.1409,0.868437852,1.227919691,0.151492876,0.185614493
71,141280,0.0484,0.1,54.60852748,38.62150973,47.8259219,0.875795853,1.238323469,0.141818606,0.192456555
72,141290,0.0539,0.1,69.93737791,49.46273496,62.0272617,0.886897158,1.254020057,0.127526445,0.202564588
73,141270,0.0603,0.1,90.48509266,63.9949665,81.2684922,0.898142333,1.269920068,0.113409271,0.212548864
74,141280,0.0682,0.1,120.0811225,84.92655737,108.287289,0.90178445,1.275069806,0.108912446,0.215729213
75,141280,0.076,0.1,154.0043037,108.9184966,141.388609,0.918082194,1.29811385,0.089227094,0.229651544
76,141280,0.0855,0.1,201.8668534,142.7689594,185.775344,0.92028652,1.301230637,0.086618111,0.23149673
77,141290,0.0963,0.1,265.345091,187.6635113,245.659766,0.925812364,1.309043854,0.080132475,0.236083652
78,141290,0.1069,0.1,337.2982816,238.5519161,317.139156,0.940233536,1.329434536,0.063565552,0.247800495
79,141280,0.1203,0.1,442.3947036,312.8806459,417.771531,0.944341168,1.335242485,0.058939326,0.251072362
80,141290,0.1355,0.1,581.549881,411.2971989,547.50175,0.941452776,1.33115847,0.062188168,0.248774641
81,141290,0.1522,0.1,759.5619795,537.1950452,720.560875,0.948653164,1.341339391,0.054126037,0.254476528
82,141290,0.1711,0.1,993.9547852,702.9677631,936.401375,0.942096551,1.332068729,0.06146233,0.249287985
83,141280,0.1916,0.1,1288.961087,911.6089643,1219.05988,0.945769343,1.337261839,0.057340257,0.252203293
84,158760,0.0122,0.1,2.756562248,1.949559906,2.31561,0.840035447,1.187760372,0.190425956,0.158079337
85,158760,0.0138,0.1,3.658793989,2.587657169,3.05861,0.835961251,1.181999701,0.196227695,0.153976097
86,158750,0.0158,0.1,4.992852987,3.531161325,4.14306,0.829798116,1.173285392,0.205112402,0.147692448
87,158750,0.0177,0.1,6.481292249,4.583849872,5.43162,0.838045839,1.184947185,0.193252151,0.15608053
88,158750,0.0196,0.1,8.192365961,5.793995119,6.83262,0.8340228,1.179258846,0.199007988,0.152009753
89,158760,0.022,0.1,10.68362004,7.555917626,8.9355,0.83637381,1.182583035,0.19563763,0.154393417
90,158750,0.0246,0.1,13.80836459,9.765871961,11.8832598,0.860584157,1.216815032,0.162001405,0.178182407
91,158740,0.0277,0.1,18.13565156,12.82631625,15.6034,0.860371625,1.216514523,0.162288447,0.177979399
92,158750,0.0313,0.1,24.0160091,16.98515913,20.8739492,0.869168108,1.228952231,0.150525417,0.186298723
93,158750,0.0351,0.1,31.24926512,22.10083027,27.4909707,0.87973175,1.243888594,0.136710139,0.196069484
94,158750,0.0392,0.1,40.27913264,28.48714267,35.4005898,0.878881631,1.242686577,0.137809649,0.195291863
95,158740,0.0442,0.1,53.06769183,37.5317642,47.0724492,0.887026505,1.254202945,0.127362029,0.202680871
96,158750,0.0491,0.1,67.57448679,47.79159629,61.5298203,0.910548096,1.287461083,0.098239625,0.223277493
97,158750,0.0549,0.1,87.33719592,61.76863794,78.8897188,0.903277441,1.277180806,0.107079569,0.217025502
98,158750,0.0621,0.1,115.9229427,81.98571295,105.385156,0.909096625,1.285408789,0.099993083,0.222037372
99,158750,0.0693,0.1,149.1539138,105.4880913,136.979141,0.918374433,1.298527059,0.088880487,0.229896679
100,158750,0.0779,0.1,195.1490893,138.0178664,180.217344,0.923485447,1.305753731,0.082854097,0.234158803
101,158750,0.0878,0.1,256.8900309,181.6837276,238.358375,0.927861522,1.311941241,0.077747031,0.237770741
102,158750,0.0974,0.1,326.0550571,230.600222,307.5635,0.94328701,1.333751968,0.060122729,0.250235408
103,158750,0.1097,0.1,428.5098297,303.0606633,405.323625,0.945891079,1.337433966,0.057204178,0.252299534
104,158750,0.1236,0.1,563.6478478,398.6361077,532.661938,0.945026119,1.336210965,0.058171811,0.251615182
105,158750,0.139,0.1,738.2120456,522.0954495,696.741562,0.943823074,1.33450993,0.059520611,0.250661252
106,158750,0.1559,0.1,960.8986217,679.5890163,909.517,0.946527531,1.338333873,0.056493305,0.252802294
107,158750,0.1746,0.1,1246.577097,881.6331752,1184.33038,0.950065891,1.343336904,0.052558575,0.255585105
108,177890,0.0107,0.1,2.430863648,1.719211786,2.31698,0.953150952,1.347698997,0.049151761,0.257994551
109,177880,0.0121,0.1,3.224205364,2.28029732,3.01302,0.934500027,1.321327694,0.070090927,0.243185469
110,177900,0.0138,0.1,4.361955414,3.084963306,4.08506,0.936520347,1.324184308,0.067782459,0.244818116
111,177890,0.0155,0.1,5.695967535,4.028434308,5.26115,0.923662217,1.306003672,0.082646861,0.234305369
112,177880,0.0172,0.1,7.233983139,5.116185386,6.58718,0.910588243,1.287517848,0.098191205,0.223311738
113,177890,0.0193,0.1,9.426827044,6.667059326,8.58442,0.910637265,1.287587163,0.098132086,0.223353549
114,177880,0.0215,0.1,12.0794106,8.543081011,11.29696,0.935224439,1.322351969,0.06926205,0.243771686
115,177900,0.0243,0.1,16.00603641,11.32016041,14.8440596,0.927403838,1.311294104,0.07827891,0.237394573
116,177900,0.0275,0.1,21.26816158,15.04176266,19.6430391,0.923588954,1.305900083,0.082732742,0.234244631
117,177890,0.0308,0.1,27.59176884,19.5140909,25.6997695,0.931428849,1.31698523,0.073619312,0.240690042
118,177890,0.0344,0.1,35.57017168,25.15676205,33.1949609,0.933224647,1.319524382,0.071553354,0.242151177
119,177890,0.0387,0.1,46.62492188,32.97515896,43.6077109,0.935287592,1.322441264,0.06918985,0.243822749
120,177890,0.043,0.1,59.39559171,42.00712836,57.0833906,0.961071166,1.358897712,0.040505672,0.264109439
121,177880,0.0481,0.1,76.83513071,54.34112373,73.4521484,0.955970891,1.351686225,0.046056955,0.260183331
122,177890,0.0544,0.1,101.9570704,72.10844475,96.8234297,0.949648998,1.342747442,0.053020645,0.255258309
123,177890,0.0608,0.1,131.6455159,93.10539595,125.877297,0.956183704,1.351987129,0.04582414,0.260347988
124,177890,0.0682,0.1,171.4021259,121.222988,165.041844,0.962892631,1.361473156,0.03853739,0.265501493
125,177890,0.0769,0.1,225.8508779,159.7314977,218.376938,0.966907634,1.367150131,0.034224951,0.268551436
126,177900,0.0853,0.1,286.6204983,202.7103985,279.460031,0.975017602,1.378617146,0.02562251,0.274635454
127,177880,0.096,0.1,375.9705838,265.9026388,367.735219,0.97809572,1.382969423,0.022394822,0.276918214
128,177890,0.1083,0.1,496.0114986,350.8007596,484.532562,0.976857519,1.38121868,0.023690743,0.276001683
129,177900,0.1216,0.1,647.3133111,457.8079377,635.75675,0.982146882,1.388697525,0.018177646,0.279900783
130,177890,0.1366,0.1,845.5689958,598.0229226,826.997312,0.978036466,1.38288564,0.022456764,0.276874406
131,177890,0.1529,0.1,1095.559844,774.8272501,1082.632,0.988199783,1.397255969,0.011941125,0.28431152
132,199160,0.0108,0.1,2.956602899,2.091037296,3.07817,1.041117155,1.472078,0.039493303,0.32068817
133,199160,0.0123,0.1,3.98629203,2.819277932,4.08116,1.02379855,1.447590517,0.023245345,0.309196912
134,199160,0.0139,0.1,5.27956584,3.73393704,5.35013,1.013365523,1.432838835,0.013189242,0.302084802
135,199170,0.0154,0.1,6.681781555,4.72564457,6.67031,0.998283159,1.411513266,0.001719793,0.291540488
136,199160,0.0173,0.1,8.728704402,6.173316835,8.58571,0.983617912,1.390777475,0.01665493,0.280977714
137,199170,0.0193,0.1,11.22403559,7.938122848,11.27671,1.004693001,1.420576403,0.00467108,0.296060389
138,199160,0.0217,0.1,14.69172773,10.39062454,14.7862598,1.006434374,1.4230386,0.006393237,0.297278373
139,199170,0.0245,0.1,19.418197,13.73338779,19.2335,0.990488458,1.400492019,0.009602881,0.285965228
140,199170,0.0275,0.1,25.32070221,17.90789446,25.2129395,0.995744087,1.407923168,0.004274103,0.289733969
141,199170,0.0307,0.1,32.6075321,23.06145535,32.3658398,0.992587838,1.40346042,0.007467512,0.287475453
142,199160,0.0346,0.1,42.91612998,30.3521411,42.1095508,0.981205687,1.387366732,0.019154305,0.279210048
143,199160,0.0384,0.1,54.52584111,38.56303036,54.6614297,1.002486685,1.417456802,0.002480517,0.294511128
144,199160,0.043,0.1,70.71377691,50.01183788,70.5863203,0.99819757,1.411392248,0.001805684,0.291479742
145,199170,0.0487,0.1,94.13507683,66.57639299,94.1681875,1.000351736,1.41443811,0.000351612,0.293005475
146,199170,0.0543,0.1,120.8828905,85.49360234,119.957992,0.992348806,1.403122441,0.007710187,0.287303823
147,199160,0.061,0.1,157.918486,111.6867754,156.023328,0.987999138,1.396972269,0.012146632,0.284166177
148,199170,0.0688,0.1,208.2285251,147.2682084,206.479234,0.991599176,1.402062511,0.008471995,0.286765039
149,199170,0.0762,0.1,263.3178758,186.2297772,266.24175,1.011103972,1.429641135,0.010982027,0.300523764
150,199170,0.0859,0.1,346.7747647,245.2540943,349.986906,1.009262904,1.427037975,0.00917789,0.2992478
151,199170,0.0967,0.1,455.2236349,321.9538203,458.246531,1.006640464,1.42333,0.006596659,0.297422242
152,199160,0.1086,0.1,594.2947951,420.3109528,598.521688,1.007112451,1.423997362,0.007062222,0.297751508
153,199160,0.1219,0.1,774.9710437,548.093001,779.991062,1.006477685,1.42309984,0.006435995,0.297308613
154,199160,0.1366,0.1,1006.697225,711.9797668,1019.71212,1.012928311,1.432220644,0.012763304,0.301783559
155,224180,0.0109,0.1,3.625433842,2.564063432,4.20466,1.159767405,1.639842426,0.137758144,0.39018531
156,224180,0.0122,0.1,4.696703575,3.321711666,5.35803,1.140806507,1.613032839,0.12342716,0.380049819
157,224180,0.0135,0.1,5.926949307,4.191794596,6.66977,1.125329348,1.591149053,0.111371261,0.371523367
158,224180,0.0152,0.1,7.783668349,5.504946512,8.61057,1.106235468,1.564151437,0.096033323,0.360675715
159,224180,0.017,0.1,10.06616053,7.119223589,11.2009199,1.112730109,1.573334474,0.10130948,0.36440724
160,224180,0.0191,0.1,13.15499688,9.303782094,14.5931904,1.109326785,1.568522376,0.098552371,0.362457294
161,224180,0.0216,0.1,17.45153877,12.34248213,19.0534102,1.091789696,1.54372597,0.084072689,0.352216637
162,224180,0.0242,0.1,22.65953267,16.0258004,24.4208496,1.077729623,1.52384586,0.072123491,0.343765648
163,224180,0.027,0.1,29.14083409,20.60965676,31.2830098,1.073511132,1.517881164,0.068477289,0.341186897
164,224180,0.0304,0.1,38.26970272,27.06598702,40.6478906,1.062142837,1.501807068,0.058507043,0.334135508
165,224180,0.0338,0.1,48.82558575,34.53156352,52.8640391,1.082711826,1.5308904,0.076393204,0.346785374
166,224180,0.0378,0.1,63.13315941,44.6504977,67.5754609,1.070363998,1.513431303,0.065738382,0.339249824
167,224170,0.0428,0.1,83.98311822,59.39648929,89.3642578,1.064074063,1.504537707,0.060215792,0.335344009
168,224180,0.0478,0.1,108.2615175,76.5672221,115.383578,1.065785707,1.506957871,0.061725079,0.336411442
169,224170,0.0538,0.1,142.0496441,100.4636449,148.218594,1.043428126,1.475345575,0.041620621,0.322192701
170,224180,0.0604,0.1,185.3272279,131.0714218,193.856656,1.04602361,1.479015436,0.043998634,0.323874535
171,224180,0.0671,0.1,235.9989669,166.9086646,250.567094,1.061729622,1.501222807,0.058140624,0.333876361
172,224180,0.0755,0.1,309.4621094,218.8649726,328.221688,1.060619953,1.499653801,0.057155207,0.333179431
173,224180,0.085,0.1,406.3250853,287.3706537,428.405844,1.054342593,1.490777985,0.051541684,0.329209305
174,224180,0.0956,0.1,532.2857944,376.4555087,560.299062,1.052628246,1.488353999,0.049996992,0.328116832
175,224180,0.1072,0.1,692.5073189,489.7710924,728.390125,1.051815779,1.48720522,0.049263169,0.327597841
176,224190,0.1201,0.1,899.1677759,635.9302954,952.628,1.059455227,1.498006947,0.056118678,0.332446353
177,251220,0.011,0.1,4.414189876,3.121905774,5.61777,1.272661611,1.799468148,0.214245176,0.444280244
178,251230,0.0123,0.1,5.70615764,4.03564119,6.93581,1.215495687,1.718638916,0.177290376,0.418144212
179,251220,0.0137,0.1,7.309438739,5.169550846,8.79337,1.20301576,1.700993038,0.168755694,0.412108117
180,251220,0.0153,0.1,9.421189751,6.663072389,11.4626602,1.21668924,1.72032653,0.178097441,0.418715004
181,251230,0.0173,0.1,12.49465993,8.836763277,14.8126104,1.185515291,1.676248411,0.156484941,0.40342971
182,251230,0.0195,0.1,16.45043644,11.63445931,19.3045,1.173494702,1.65925201,0.147844469,0.397318795
183,251220,0.0219,0.1,21.4771012,15.18953378,24.9294492,1.160745529,1.641225436,0.138484729,0.390699182
184,251220,0.0245,0.1,27.79221655,19.65585618,31.4570195,1.131864364,1.600389177,0.116501913,0.375151986
185,251230,0.0275,0.1,36.24238125,25.6321777,41.0408516,1.132399423,1.601145719,0.116919366,0.375447226
186,251230,0.0307,0.1,46.67226842,33.00864448,53.2218594,1.140331533,1.612361254,0.123062047,0.379791596
187,251230,0.0343,0.1,60.2151021,42.58672151,67.9236406,1.128016697,1.594948805,0.1134883,0.373020628
188,251220,0.0387,0.1,79.45402367,56.19331797,89.0591328,1.120888895,1.584870515,0.107850917,0.369033627
189,251220,0.0432,0.1,102.3016143,72.35212109,113.863898,1.113021518,1.573746509,0.101544773,0.36457365
190,251220,0.0486,0.1,134.0956355,94.83822637,146.072516,1.089315961,1.540228256,0.081992704,0.350745582
191,251230,0.0547,0.1,175.9663657,124.4510156,191.964656,1.090916751,1.542491679,0.08333977,0.351698285
192,251210,0.0606,0.1,222.6328641,157.4555793,243.475188,1.093617463,1.546310325,0.085603482,0.35329928
193,251220,0.0683,0.1,293.0731708,207.2740072,319.316125,1.089544035,1.540550739,0.08218487,0.35088149
194,251230,0.0769,0.1,384.898535,272.2168717,418.039375,1.086102796,1.535685031,0.079276838,0.348824805
195,251230,0.0865,0.1,504.352553,356.6999136,546.667562,1.083899663,1.532569931,0.077405378,0.347501227
196,251220,0.097,0.1,656.1906874,464.0864017,710.607688,1.082928639,1.531196961,0.07657812,0.346916154
197,251230,0.1086,0.1,850.70029,601.6519955,925.791062,1.088269362,1.538748428,0.081109848,0.350121188
198,282490,0.011,0.1,5.290934578,3.741977503,7.12538,1.346714819,1.904174997,0.257452293,0.474838184
199,282490,0.0124,0.1,6.967523029,4.927733284,9.11054,1.307572284,1.848829771,0.235223924,0.459117321
200,282490,0.0138,0.1,8.908871196,6.300738575,11.7573203,1.319731764,1.866022556,0.242270265,0.464100797
201,282490,0.0155,0.1,11.63447162,8.228400943,15.1282402,1.300294564,1.838539505,0.230943489,0.456090012
202,282490,0.0175,0.1,15.37620006,10.87471294,19.5674102,1.272577758,1.799349584,0.214193401,0.444243626
203,282490,0.0197,0.1,20.18433958,14.27523692,25.2122793,1.249101027,1.766154877,0.199424243,0.43379824
204,282490,0.022,0.1,26.01376167,18.39805606,32.1091797,1.234315133,1.745248498,0.189834125,0.427015694
205,282490,0.0247,0.1,33.94043272,24.00414025,40.9932695,1.207800438,1.70775829,0.172048653,0.414437039
206,282480,0.0275,0.1,43.43578417,30.719663,52.8261211,1.216188958,1.719619161,0.17775935,0.418475891
207,282490,0.0308,0.1,56.35840613,39.85909951,67.7920078,1.202873049,1.700791253,0.168657074,0.412038369
208,282480,0.0348,0.1,74.60665622,52.7650503,88.7609531,1.189718955,1.682192144,0.159465355,0.405537588
209,282490,0.0388,0.1,95.80152587,67.75497774,112.805938,1.177496256,1.664909971,0.150740399,0.399366922
210,282490,0.0436,0.1,125.2451426,88.57877545,146.487141,1.169603371,1.6537499,0.145009304,0.395313644
211,282490,0.0491,0.1,164.5544859,116.3800412,187.480766,1.139323337,1.610935725,0.122286038,0.379242769
212,282500,0.0544,0.1,208.2668983,147.2953476,239.283828,1.148928754,1.624517216,0.129624012,0.384432501
213,282490,0.0613,0.1,274.0045907,193.7878836,311.936938,1.138436904,1.609682361,0.121602615,0.378759422
214,282490,0.0691,0.1,360.8092014,255.1798543,408.252156,1.131490423,1.599860448,0.11620993,0.374945483
215,282490,0.0776,0.1,471.0241689,333.1286406,530.721938,1.126740352,1.593144129,0.11248408,0.372310401
216,282490,0.0871,0.1,614.1672498,434.3656112,689.818125,1.123176342,1.58810483,0.109667857,0.370318646
217,282480,0.0975,0.1,795.8260474,562.8425606,898.602625,1.129144526,1.596543488,0.114373779,0.373646877
218,316460,0.0109,0.1,6.174171337,4.366640695,9.15257,1.482396503,2.096020863,0.325416649,0.522905512
219,316470,0.0122,0.1,7.998951016,5.657203715,11.8189805,1.477566305,2.08919125,0.323211421,0.52134588
220,316470,0.0138,0.1,10.61703356,7.508824791,15.2768,1.438895329,2.03451278,0.305022416,0.508481829
221,316460,0.0156,0.1,14.07094204,9.951578077,19.7133105,1.400994364,1.98092306,0.286221255,0.495184836
222,316470,0.0175,0.1,18.3243902,12.95980037,25.4145,1.386922005,1.961025577,0.278978921,0.490062745
223,316470,0.0195,0.1,23.49701094,16.61810121,32.1167305,1.366843237,1.932635389,0.268387206,0.482571826
224,316460,0.0219,0.1,30.67724548,21.69627326,41.1258281,1.340597158,1.895524988,0.254063763,0.472441668
225,316460,0.0243,0.1,38.95691657,27.55201434,52.0213281,1.335355379,1.888113423,0.251135679,0.470370801
226,316480,0.0272,0.1,50.4809413,35.70230248,66.2369922,1.312118802,1.855258277,0.237873888,0.46099149
227,316470,0.0308,0.1,67.1644113,47.50157318,86.5472,1.28858719,1.821985972,0.223956277,0.451148354
228,316470,0.0344,0.1,86.58559204,61.23707121,110.489359,1.276070954,1.804288755,0.216344517,0.445764988
229,316460,0.0387,0.1,113.489738,80.26484551,142.717984,1.257540871,1.778088316,0.204797217,0.437598239
230,316460,0.0436,0.1,149.2520168,105.557474,185.673797,1.244028731,1.75898295,0.196160044,0.431489657
231,316460,0.0484,0.1,189.7319225,134.186612,232.469969,1.225254907,1.732437875,0.183843301,0.422778725
232,316470,0.0545,0.1,249.2353578,176.270012,302.261812,1.212756547,1.714765935,0.175432199,0.416830029
233,316460,0.0613,0.1,326.5255398,230.9329677,392.917938,1.203329878,1.701437183,0.168972683,0.412261581
234,316460,0.0687,0.1,424.2713987,300.0630618,509.714344,1.201387474,1.698690738,0.167629078,0.411311325
235,316470,0.0772,0.1,554.710951,392.3155482,659.745312,1.189349716,1.681670061,0.159204407,0.405353034
236,316460,0.0865,0.1,720.3577366,509.4681109,858.094875,1.191206579,1.684295556,0.160515046,0.406279975
237,354580,0.0107,0.1,7.053122445,4.988272889,12.0254199,1.704978184,2.410738179,0.413482231,0.585189296
238,354590,0.0121,0.1,9.356213833,6.617118613,15.4903398,1.65562054,2.340949393,0.395996863,0.572822888
239,354590,0.0137,0.1,12.44589095,8.802271748,19.8861699,1.597810071,2.259208812,0.374143386,0.557367166
240,354590,0.0153,0.1,16.04160107,11.34531328,25.42225,1.584770117,2.24077109,0.368993654,0.553725053
241,354590,0.0171,0.1,20.71268663,14.64890677,31.9992793,1.544912057,2.184414155,0.352713965,0.542211353
242,354580,0.0192,0.1,27.02729685,19.11487191,40.7596094,1.508090492,2.132350643,0.336909817,0.531033977
243,354580,0.0214,0.1,34.67785202,24.52567504,51.9560703,1.49824938,2.118435893,0.332554371,0.527953617
244,354590,0.0239,0.1,44.70162392,31.61491955,65.5544375,1.466488949,2.073528525,0.318099192,0.51773029
245,354590,0.027,0.1,59.15915118,41.8399074,84.9714297,1.436319285,2.030870405,0.30377597,0.507600289
246,354590,0.0301,0.1,75.94142321,53.70905518,108.023656,1.422460252,2.011274554,0.296992659,0.502802838
247,354590,0.0338,0.1,99.12139782,70.1029346,138.511938,1.39739694,1.975836515,0.28438372,0.493885252
248,354590,0.0382,0.1,131.3050625,92.86461262,179.464234,1.366773151,1.932536291,0.26834969,0.482545293
249,354590,0.0423,0.1,165.9647602,117.3774481,227.407516,1.370215675,1.937403817,0.270187885,0.483845344
250,354590,0.0476,0.1,217.6757847,153.9497186,289.680094,1.330786952,1.881653936,0.24856492,0.468552649
251,354590,0.0536,0.1,285.9391079,202.2284897,376.475125,1.316626913,1.861632481,0.240483398,0.462837047
252,354590,0.0602,0.1,373.3786641,264.0695213,486.18375,1.302119796,1.841120276,0.232021506,0.456852432
253,354590,0.0674,0.1,484.040309,342.3342172,626.674562,1.294674328,1.830592826,0.227604983,0.453728876
254,354590,0.0757,0.1,632.0730981,447.0294006,813.990625,1.287810899,1.820888344,0.223488479,0.450817507
255,396800,0.0112,0.1,9.319781069,6.591351788,16.2672803,1.745457343,2.467973312,0.427084251,0.594809233
256,396800,0.0126,0.1,12.21624872,8.63985884,20.9236699,1.712773731,2.42176062,0.416151718,0.587077273
257,396800,0.0141,0.1,15.8188996,11.18780918,26.5591895,1.678953035,2.373940159,0.404390725,0.57875939
258,396800,0.0158,0.1,20.54797088,14.53241269,33.2897695,1.620100091,2.290725581,0.382754186,0.563457095
259,396800,0.0178,0.1,27.02113489,19.11051391,42.9943594,1.59113818,2.249775155,0.371519072,0.555511137
260,396800,0.0198,0.1,34.51121539,24.40782242,54.4436602,1.577564267,2.230582445,0.366111403,0.5516866
261,396800,0.0221,0.1,44.42442809,31.41887469,68.2772188,1.536929607,2.173127442,0.349352114,0.539833707
262,396800,0.025,0.1,58.97357214,41.70865789,88.3091172,1.497435444,2.117285035,0.332191579,0.527697035
263,396800,0.0278,0.1,75.2647299,53.23046844,112.17582,1.490416828,2.107361128,0.32904676,0.525472883
264,396800,0.0312,0.1,98.11328477,69.3899535,143.208062,1.459619483,2.063815506,0.314889934,0.515460565
265,396800,0.0352,0.1,129.4490489,91.55195963,184.270906,1.423501428,2.012746715,0.297506851,0.503166498
266,396800,0.0391,0.1,164.7978092,116.55213,234.305484,1.421775478,2.010306324,0.296654067,0.502563372
267,396800,0.0439,0.1,215.0288085,152.0776627,299.84575,1.39444455,1.971662009,0.28286858,0.492813679
268,396800,0.0494,0.1,282.0209257,199.457382,385.197688,1.365847896,1.931228035,0.267854054,0.482194758
269,396800,0.0555,0.1,368.5241278,260.6361835,496.118719,1.346231309,1.903491343,0.257185602,0.474649568
270,396790,0.0622,0.1,478.8265697,338.6468355,638.397438,1.333253997,1.885142193,0.249955371,0.469536036
271,396790,0.0698,0.1,624.0389607,441.3473116,825.815312,1.323339349,1.871123467,0.244335929,0.465561724
272,446400,0.0106,0.1,9.850518736,6.966712395,20.3161406,2.06244373,2.916173289,0.515138287,0.65708485
273,446410,0.012,0.1,13.0997359,9.264699141,25.9473496,1.980753643,2.800668344,0.495141658,0.64294237
274,446410,0.0133,0.1,16.59208018,11.73463588,32.2160293,1.941651014,2.745379544,0.484974389,0.635751639
275,446410,0.015,0.1,21.87413016,15.47032981,41.0514219,1.876711055,2.653558289,0.467152923,0.623147528
276,446410,0.0167,0.1,27.99372132,19.79836905,51.6537617,1.845190967,2.608990749,0.458050674,0.616710025
277,446410,0.0187,0.1,36.30233021,25.6745762,65.7348281,1.810760569,2.560308205,0.447745871,0.609422023
278,446410,0.0212,0.1,48.43339263,34.2541876,85.7977266,1.771458119,2.504736869,0.435493287,0.600756466
279,446400,0.0236,0.1,61.96507256,43.82437622,107.982797,1.742639725,2.463989367,0.426157923,0.594154093
280,446410,0.0265,0.1,80.87478574,57.19814228,137.820641,1.704123723,2.409530022,0.413188147,0.584981307
281,446400,0.0299,0.1,106.7221938,75.47854585,176.583172,1.654605904,2.339514759,0.395626477,0.572560935
282,446410,0.0331,0.1,134.8118291,95.34474944,222.432578,1.649948521,2.332929493,0.393920484,0.571354384
283,446410,0.0373,0.1,177.3918217,125.4591596,285.29325,1.608266082,2.273992994,0.378212342,0.560244907
284,446410,0.042,0.1,233.000634,164.788114,364.833375,1.565804216,2.21395443,0.361350551,0.54831952
285,446410,0.0471,0.1,303.1910509,214.4298091,467.181219,1.540880635,2.178713962,0.351020464,0.541013636
286,446410,0.0527,0.1,392.4818172,277.5800964,597.729375,1.52294794,2.153358194,0.343378737,0.535609077
287,446410,0.0591,0.1,510.7294224,361.2099111,768.954125,1.505599817,2.128828976,0.335812884,0.530258179
288,56340,0.0974,0.5,42.10433429,46.56662058,39.6910508,0.942683253,0.852349823,0.060801703,0.173227205
289,56330,0.1094,0.5,54.97243258,60.798501,51.7357812,0.941122282,0.850938433,0.062561177,0.175173151
290,56340,0.1215,0.5,69.97516578,77.39124844,66.2610781,0.946922774,0.856183088,0.056052328,0.167974483
291,56340,0.1358,0.5,90.35992956,99.93642286,85.9209609,0.950874589,0.859756217,0.051663396,0.163120405
292,56340,0.1544,0.5,121.3572956,134.2189406,115.94093,0.955368439,0.863819439,0.046716596,0.157649335
293,56340,0.1731,0.5,157.8138827,174.5392565,152.580953,0.966841132,0.874192752,0.034296088,0.143912481
294,56340,0.1937,0.5,204.3369054,225.9928652,200.326031,0.980371268,0.886426352,0.020021733,0.128125307
295,56340,0.2181,0.5,268.3720001,296.8145041,266.221344,0.991986287,0.896928352,0.008078451,0.114916256
296,56340,0.2439,0.5,346.979398,383.7528427,353.55375,1.018947384,0.921305879,0.018595057,0.085415846
297,56340,0.2738,0.5,452.5816928,500.5470417,464.982188,1.027399463,0.928948029,0.026668753,0.076486486
298,63010,0.0867,0.5,38.30407327,42.36360168,35.5138711,0.927156515,0.838310948,0.078566545,0.192874794
299,63010,0.0975,0.5,50.16414251,55.48062048,46.0199,0.917386358,0.829477025,0.090053271,0.205578901
300,63010,0.1083,0.5,63.85904284,70.62692877,58.6948281,0.919131034,0.831054516,0.087984153,0.203290495
301,63010,0.1207,0.5,81.92085545,90.60296186,75.1903,0.917840757,0.829887881,0.089513614,0.20498205
302,63010,0.1373,0.5,110.1489063,121.8226677,100.850891,0.915586858,0.827849963,0.092195668,0.207948353
303,63010,0.1541,0.5,143.6043989,158.8238283,131.482844,0.915590644,0.827853386,0.092191153,0.207943359
304,63010,0.1729,0.5,187.0829477,206.9103049,171.940203,0.919058659,0.830989076,0.088069832,0.203385254
305,63010,0.1944,0.5,244.9001527,270.855072,225.740297,0.921764623,0.833435739,0.084875656,0.199852554
306,63010,0.2173,0.5,316.3099478,349.832994,296.467938,0.937270358,0.847455623,0.066928012,0.18000279
307,63010,0.2438,0.5,412.0378199,455.7062628,387.329844,0.940034689,0.84995506,0.06379053,0.176532792
308,63010,0.2735,0.5,536.5937783,593.4628656,504.512781,0.940213624,0.850116848,0.063588077,0.176308883
309,70880,0.0775,0.5,35.50133638,39.26382615,30.8864609,0.870008401,0.786639101,0.149414188,0.271230986
310,70880,0.0871,0.5,46.42745823,51.34791628,40.2334219,0.866586788,0.783545367,0.153952511,0.276250288
311,70880,0.0965,0.5,58.75471653,64.9816376,51.1967617,0.871364287,0.787865058,0.147625642,0.269252887
312,70880,0.108,0.5,76.10113593,84.16645893,66.0789609,0.868304528,0.785098503,0.151669683,0.273725521
313,70880,0.1225,0.5,101.6488812,112.4217961,88.0642188,0.86635699,0.78333759,0.154258593,0.276588808
314,70880,0.1374,0.5,132.325474,146.3495444,114.552539,0.865687728,0.782732461,0.155150948,0.277575737
315,70880,0.1544,0.5,172.9996598,191.334447,150.002266,0.867066826,0.783979405,0.153313643,0.275543711
316,70880,0.1736,0.5,226.4658702,250.467094,196.994125,0.86986231,0.786507009,0.149607229,0.271444486
317,70880,0.194,0.5,292.3280323,323.3094358,258.726625,0.885055815,0.800244584,0.129872244,0.249617954
318,70880,0.2178,0.5,381.3669303,421.7848221,338.298125,0.887067279,0.802063297,0.12731021,0.246784392
319,70880,0.2442,0.5,496.0319906,548.6022733,440.618031,0.888285513,0.803164792,0.125764167,0.245074497
320,70880,0.2755,0.5,654.4144392,723.7703531,578.63625,0.884204589,0.799474927,0.130959976,0.250820966
321,79530,0.069,0.5,32.47491144,35.91665573,26.8074199,0.825480924,0.746378508,0.211415032,0.339802781
322,79530,0.0775,0.5,42.41036011,46.90507952,35.1438398,0.828661669,0.749254455,0.206765122,0.334660065
323,79530,0.0862,0.5,54.1548783,59.89430098,45.0320586,0.831542051,0.751858822,0.202585002,0.33003693
324,79530,0.0963,0.5,69.85535812,77.25874336,57.9342617,0.829345998,0.749873208,0.205769368,0.33355878
325,79530,0.1095,0.5,93.83877722,103.7839645,77.96475,0.830837233,0.751221543,0.203605183,0.331165232
326,79540,0.1228,0.5,122.1391698,135.083679,101.411422,0.830294018,0.750730382,0.204392636,0.332036139
327,79530,0.1375,0.5,158.3422108,175.1235776,131.698766,0.831735046,0.752033323,0.202305957,0.329728311
328,79530,0.1546,0.5,207.2832689,229.2514891,172.799625,0.833640003,0.753755736,0.199558557,0.326689737
329,79530,0.1733,0.5,269.4660757,298.0245316,228.583734,0.848283901,0.76699637,0.178850616,0.303787135
330,79530,0.1944,0.5,350.8755185,388.0618806,297.9265,0.849094577,0.767729362,0.177725105,0.30254234
331,79540,0.2175,0.5,454.2335329,502.3739466,387.886438,0.853936158,0.772106994,0.171047731,0.295157287
332,79530,0.2458,0.5,601.5249837,665.2755865,512.323062,0.851707038,0.770091481,0.174112642,0.298547022
333,79530,0.2756,0.5,782.4241905,865.3467875,666.527562,0.851874942,0.770243296,0.173881224,0.298291079
334,89080,0.0616,0.5,29.81271788,32.97231854,24.0994395,0.808361036,0.730899147,0.237071006,0.368177817
335,89080,0.0692,0.5,38.94868132,43.07652634,30.8849,0.792963945,0.716977496,0.261091385,0.394743915
336,89080,0.077,0.5,49.78171133,55.05765862,39.8996,0.801491129,0.724687555,0.247674446,0.379905027
337,89080,0.0858,0.5,63.83412505,70.59937015,50.9519805,0.79819345,0.721705879,0.252829123,0.385606005
338,89080,0.0977,0.5,86.0317606,95.14954747,69.0688672,0.80282987,0.72589801,0.245593914,0.377603996
339,89080,0.1096,0.5,112.033992,123.9075379,89.7988125,0.801531847,0.724724371,0.247611064,0.379834927
340,89080,0.1226,0.5,144.9441551,160.305574,116.406391,0.803112005,0.726153109,0.245156334,0.377120042
341,89080,0.1381,0.5,190.545266,210.7395653,153.426844,0.805198928,0.728040052,0.241929124,0.373550806
342,89080,0.1544,0.5,246.2232716,272.3184171,201.967734,0.820262572,0.741660208,0.219121821,0.348326348
343,89080,0.1733,0.5,321.0411391,355.0656047,263.651406,0.821238695,0.742542794,0.217672775,0.346723729
344,89080,0.1944,0.5,418.0321247,462.3358538,345.088031,0.825506009,0.746401189,0.21137822,0.339762067
345,89080,0.2195,0.5,552.5675039,611.1295128,456.6465,0.826408532,0.747217227,0.21005527,0.338298909
346,89080,0.246,0.5,717.9957382,794.0901022,595.330938,0.829156646,0.749702,0.206044726,0.333863321
347,89080,0.276,0.5,935.2895814,1034.413103,772.804,0.826272435,0.747094171,0.210254581,0.338519344
348,99900,0.0548,0.5,27.19965994,30.08232444,20.4631191,0.752329961,0.680237298,0.329204009,0.470075226
349,99900,0.0615,0.5,35.45396114,39.21142999,26.3268398,0.74256413,0.671407286,0.346685033,0.489408918
350,99900,0.0684,0.5,45.26618744,50.06357211,34.0938711,0.753186275,0.681011555,0.327692807,0.468403865
351,99900,0.0764,0.5,58.36442189,64.54997889,44.0942188,0.755498253,0.683101986,0.323629797,0.463910251
352,99900,0.0869,0.5,78.46016744,86.77550446,59.5482617,0.758961695,0.686233541,0.317589552,0.45722985
353,99900,0.0972,0.5,101.490016,112.2460941,77.3736406,0.762376869,0.689321452,0.311687226,0.450701986
354,99900,0.1092,0.5,132.612883,146.6674135,101.707711,0.766951963,0.693458135,0.303862625,0.442048121
355,99900,0.1229,0.5,173.9898539,192.4295836,133.796797,0.76899195,0.695302637,0.30040373,0.438222647
356,99900,0.1375,0.5,225.1841007,249.0494804,176.051797,0.781812732,0.706894858,0.279078683,0.414637537
357,99900,0.1544,0.5,293.9094342,325.0584373,229.816812,0.781930708,0.707001528,0.278885699,0.414424099
358,99900,0.1731,0.5,382.2019001,422.7082833,301.181,0.788015444,0.712503189,0.269010662,0.40350249
359,99900,0.1953,0.5,504.3165192,557.7648097,400.149875,0.793449867,0.717416854,0.260319072,0.393889751
360,99900,0.2192,0.5,657.5140018,727.1984124,524.90725,0.798321022,0.721821227,0.25262892,0.385384584
361,99900,0.2458,0.5,855.4501152,946.1121192,683.813938,0.799361559,0.722762053,0.25099836,0.383581215
362,99900,0.2748,0.5,1105.305934,1222.448066,896.18425,0.810801989,0.733106195,0.233346752,0.36405886
363,112040,0.049,0.5,25.11023518,27.77145902,17.8069609,0.709151498,0.641196449,0.410135919,0.559584433
364,112030,0.055,0.5,32.73842322,36.20809493,23.4255098,0.715535676,0.646968857,0.397554354,0.545669453
365,112040,0.0611,0.5,41.69387611,46.11266138,29.7570098,0.713702169,0.645311047,0.401144685,0.549640293
366,112030,0.0683,0.5,53.84842786,59.55537243,38.8049609,0.720633126,0.65157784,0.387668654,0.53473605
367,112030,0.0778,0.5,72.63188197,80.32952776,52.7672109,0.726502047,0.656884366,0.376458614,0.522337952
368,112030,0.0867,0.5,93.15561614,103.0284009,68.1440234,0.731507409,0.661410085,0.367040152,0.511921306
369,112030,0.0975,0.5,121.9993386,134.9290282,89.97925,0.737538834,0.666863544,0.355860808,0.499557156
370,112030,0.1099,0.5,160.627891,177.6514979,119.100492,0.741468317,0.670416481,0.348675293,0.491610109
371,112030,0.1227,0.5,206.8987088,228.8261728,156.582531,0.756807676,0.684285932,0.321339663,0.461377405
372,112030,0.1378,0.5,270.1292267,298.7579645,204.181797,0.755867107,0.683435494,0.322983883,0.463195882
373,112030,0.1545,0.5,351.3327693,388.5675915,267.101125,0.760251102,0.687399389,0.315354884,0.454758349
374,112030,0.1744,0.5,464.1068803,513.2936875,357.212094,0.769676359,0.695921463,0.299247389,0.436943754
375,112030,0.1955,0.5,603.3698542,667.3159794,468.080219,0.775776608,0.70143715,0.289030875,0.425644478
376,112030,0.2195,0.5,787.2792816,870.7164291,611.921125,0.777260547,0.702778889,0.286569869,0.42292265
377,112030,0.2453,0.5,1016.299784,1124.008899,800.878938,0.788034152,0.712520104,0.268980536,0.403469171
378,112030,0.2761,0.5,1333.678223,1475.023625,1047.93412,0.785747343,0.710452431,0.272673728,0.407553774
379,125890,0.049,0.5,30.06224447,33.24829036,20.5026504,0.682006642,0.616652772,0.46626138,0.621658162
380,125890,0.0543,0.5,38.06331157,42.09732366,26.4689199,0.695391935,0.628755408,0.43803796,0.590443578
381,125890,0.0608,0.5,49.35501639,54.58574184,33.8712383,0.686277521,0.62051439,0.457136463,0.611566172
382,125890,0.0691,0.5,66.22526042,73.24392197,46.2830703,0.698873361,0.631903222,0.4308744,0.582520811
383,125890,0.0775,0.5,86.19905765,95.33457494,61.0284102,0.707993937,0.640149812,0.412441474,0.562134334
384,125890,0.0869,0.5,112.1343757,124.0185604,80.0641328,0.714001681,0.645581859,0.400556926,0.548990242
385,125890,0.0978,0.5,147.1138691,162.7052378,106.004578,0.720561417,0.651513002,0.387806752,0.534888784
