Repository: junyunPE/knowledge-aware-ANN-for-planar-magnetic-loss-modeling

# knowledge-aware-ANN-for-planar-winding-loss
A modeling tool for accurate and fast planar magnetic loss by Junyun Deng in University of Twente

File: data/core/N87/N87_SE - 副本.csv (part 1 of 8)
,frequency,peak flux density,duty cycle,loss calculted by iGSE,loss calculted by SE,Measured loss,ratio igse,ratio se,error for iGSE,error for SE,loss error percent by iGSE
193,130000,0.0108,0.1,0.909996188,0.036983863,1.14481,1.258038237,30.95431107,0.205111601,0.967694322,1.258038237
2121,150000,0.01,0.9,0.918630008,0.037334756,1.2061,1.312933379,32.30501895,0.238346731,0.969045057,1.312933379
217,140000,0.0106,0.1,0.966486999,0.03927975,1.24705,1.290291542,31.74791082,0.224981357,0.968501865,1.290291542
2073,130000,0.0111,0.9,0.97758037,0.039730604,1.1867,1.213915537,29.86866245,0.176219458,0.966520094,1.213915538
2145,160000,0.01,0.9,1.010193372,0.041056054,1.63398,1.617492299,39.79875903,0.381759035,0.974873588,1.617492299
2097,140000,0.0109,0.9,1.03965162,0.04225329,1.32068,1.270310145,31.25626431,0.212790669,0.968006413,1.270310145
169,120000,0.0121,0.1,1.088751119,0.044248781,1.19187,1.094712997,26.93565728,0.086518564,0.962874491,1.094712996
2049,120000,0.0123,0.9,1.136435002,0.046186739,1.31237,1.154813076,28.41443298,0.134058991,0.964806618,1.154813075
241,150000,0.0109,0.1,1.150799573,0.04677054,1.73865,1.510819122,37.17404161,0.338107398,0.973099508,1.510819122
120,100000,0.0138,0.1,1.173926546,0.047710462,1.37382,1.17027765,28.79494229,0.145501925,0.965271679,1.17027765
2000,100000,0.0138,0.9,1.173926546,0.047710462,1.43602,1.223262226,30.09863958,0.182513791,0.966775907,1.223262226
264,160000,0.0108,0.1,1.235371586,0.050207697,1.64903,1.334845336,32.8441673,0.250849538,0.969553194,1.334845336
2122,150000,0.0112,0.9,1.235466551,0.050211557,1.71721,1.389928362,34.19949714,0.28053846,0.970759804,1.389928363
194,130000,0.0122,0.1,1.25155958,0.050865606,1.73995,1.390225466,34.20680764,0.280692215,0.970766053,1.390225466
95,90000,0.0152,0.1,1.294199799,0.05259858,1.53843,1.188711358,29.24850823,0.158752885,0.965810222,1.188711358
145,110000,0.0136,0.1,1.300174281,0.052841394,1.48682,1.143554385,28.13741061,0.1255335,0.964460127,1.143554384
218,140000,0.0119,0.1,1.307860461,0.053153774,1.76293,1.347949611,33.16660074,0.258132506,0.969849186,1.347949612
2146,160000,0.0111,0.9,1.327120957,0.053936555,1.80841,1.362656501,33.52846692,0.266139339,0.970174598,1.362656501
2074,130000,0.0125,0.9,1.333635325,0.05420131,1.83613,1.376785667,33.87611849,0.273670532,0.970480679,1.376785666
2213,190000,0.0101,0.9,1.335301152,0.054269012,2.36856,1.773802109,43.64479678,0.436239254,0.977087761,1.77380211
1975,90000,0.0154,0.9,1.339199651,0.054427454,1.64871,1.231115912,30.29188174,0.1877288,0.966987854,1.231115912
70,80000,0.0166,0.1,1.37007636,0.055682339,1.80763,1.319364418,32.46325554,0.242059293,0.969195942,1.319364418
2025,110000,0.0139,0.9,1.376506243,0.055943661,1.47886,1.074357641,26.43480912,0.069211255,0.962171091,1.074357641
287,170000,0.0109,0.1,1.383646161,0.05623384,2.31973,1.676534121,41.25149554,0.403531376,0.975758455,1.676534121
2098,140000,0.0122,0.9,1.395834151,0.056729181,1.68687,1.208503173,29.7354901,0.1725301,0.966370152,1.208503173
309,180000,0.0106,0.1,1.399195836,0.056865806,2.49068,1.780079626,43.79925609,0.438227377,0.977168562,1.780079625
1950,80000,0.0169,0.9,1.435765527,0.058352063,1.70385,1.18671884,29.19948177,0.157340419,0.965752817,1.186718839
170,120000,0.0136,0.1,1.477862027,0.06006294,1.84917,1.251246711,30.78720422,0.2007971,0.967518973,1.25124671
2169,170000,0.0112,0.9,1.485444199,0.060371093,2.42101,1.629822246,40.10213961,0.386436157,0.975063675,1.629822245
121,100000,0.0151,0.1,1.485491258,0.060373005,1.69767,1.142834056,28.11968694,0.124982324,0.964437726,1.142834056
2001,100000,0.0152,0.9,1.511351584,0.061424015,1.549,1.024910429,25.21814961,0.024304981,0.96034602,1.024910428
242,150000,0.0121,0.1,1.512166232,0.061457124,2.20601,1.458840935,35.89510632,0.314524308,0.972141049,1.458840935
2191,180000,0.011,0.9,1.541490002,0.062648894,2.60539,1.690176386,41.58716673,0.408345775,0.975954121,1.690176386
2050,120000,0.0139,0.9,1.564625863,0.063589176,2.06088,1.31717112,32.40928928,0.240797201,0.969144649,1.317171119
45,70000,0.0189,0.1,1.580218312,0.064222881,2.12536,1.344978718,33.09350136,0.256493812,0.969782587,1.344978719
331,190000,0.0109,0.1,1.629818307,0.066238713,2.78415,1.708257901,42.03206666,0.414608298,0.976208641,1.708257901
2123,150000,0.0125,0.9,1.646384387,0.066911988,2.33322,1.417178162,34.86998473,0.294372418,0.971322041,1.417178163
195,130000,0.0136,0.1,1.66268762,0.067574581,2.00952,1.208597439,29.73780925,0.172594639,0.966372775,1.208597439
265,160000,0.0121,0.1,1.66288962,0.06758279,2.32678,1.399238995,34.42858751,0.285325806,0.97095437,1.399238994
1925,70000,0.0193,0.9,1.669164374,0.067837807,2.03519,1.219286747,30.0008224,0.179848381,0.96666758,1.219286747
2296,230000,0.01,0.9,1.723593297,0.070049896,3.40462,1.975303574,48.60278451,0.493748701,0.979425047,1.975303574
352,200000,0.0109,0.1,1.757658505,0.071434366,3.23306,1.839413055,45.2591684,0.456348319,0.977905029,1.839413055
2235,200000,0.0109,0.9,1.757658505,0.071434366,3.27795,1.864952714,45.88757742,0.463793375,0.97820761,1.864952714
2075,130000,0.0139,0.9,1.760302386,0.071541818,1.99012,1.130555759,27.81757657,0.115479274,0.964051505,1.130555759
146,110000,0.0153,0.1,1.769090586,0.071898986,1.89165,1.069278201,26.30982863,0.064789688,0.96199139,1.069278201
96,90000,0.0172,0.1,1.78801488,0.072668103,2.163,1.209721476,29.7654667,0.17336344,0.966404021,1.209721476
2214,190000,0.0113,0.9,1.790871123,0.072784186,2.98441,1.666457157,41.00354986,0.399924567,0.975611868,1.666457157
373,210000,0.0107,0.1,1.799285522,0.073126162,3.40635,1.893168126,46.58182389,0.471784895,0.978532399,1.893168126
2147,160000,0.0125,0.9,1.810485812,0.073581362,2.55035,1.40865506,34.66027171,0.290103001,0.971148524,1.40865506
288,170000,0.0121,0.1,1.818129804,0.073892027,2.67514,1.471369093,36.20336467,0.320360877,0.972378258,1.471369093
219,140000,0.0135,0.1,1.818915295,0.073923951,2.5761,1.416283654,34.84797505,0.293926752,0.971303928,1.416283654
2026,110000,0.0156,0.9,1.861230988,0.075643736,2.01767,1.084051369,26.6733256,0.077534489,0.962509362,1.084051369
1976,90000,0.0175,0.9,1.870710072,0.076028983,2.18239,1.166610493,28.7047112,0.142815871,0.965162513,1.166610493
393,220000,0.0106,0.1,1.880100188,0.076410614,3.65446,1.943758116,47.82660168,0.485532695,0.979091134,1.943758116
22,60000,0.0222,0.1,1.918237909,0.077960599,2.69822,1.406613845,34.61004706,0.28907283,0.971106656,1.406613845
2099,140000,0.0138,0.9,1.926507116,0.078296674,2.63909,1.369883339,33.70628489,0.270010831,0.970331943,1.369883338
310,180000,0.012,0.1,1.935291826,0.0786537,3.35133,1.731692324,42.60867575,0.422530212,0.976530601,1.731692324
171,120000,0.0151,0.1,1.942856527,0.078961143,2.28967,1.178506991,28.99742725,0.151468759,0.965514182,1.178506991
2256,210000,0.0111,0.9,1.980506694,0.080491313,3.45358,1.743786078,42.90624505,0.426535162,0.97669337,1.743786078
1902,60000,0.0225,0.9,1.986758031,0.080745378,2.52002,1.26840811,31.2094644,0.211610213,0.967958438,1.268408111
243,150000,0.0135,0.1,2.013373427,0.081827075,2.57828,1.280577148,31.50888627,0.219102104,0.968262921,1.280577148
2170,170000,0.0126,0.9,2.021179304,0.08214432,2.97036,1.469617265,36.16026038,0.319550726,0.972345332,1.469617265
2051,120000,0.0154,0.9,2.045408872,0.083129053,2.52508,1.234511121,30.37542121,0.189962745,0.967078646,1.234511121
413,230000,0.0107,0.1,2.057143368,0.083605963,4.41042,2.143953634,52.75245738,0.533572003,0.981043537,2.143953634
71,80000,0.0194,0.1,2.059412471,0.083698184,2.50517,1.216448883,29.93099587,0.177935042,0.966589819,1.216448883
432,240000,0.0105,0.1,2.08472957,0.084727116,4.50536,2.161124428,53.17494815,0.537277916,0.981194152,2.161124428
332,190000,0.012,0.1,2.095633497,0.085170271,3.31718,1.582900829,38.94762763,0.368248483,0.974324495,1.582900829
2192,180000,0.0124,0.9,2.108535603,0.085694635,3.46355,1.642632923,40.41734935,0.391221261,0.97525815,1.642632923
2354,260000,0.0101,0.9,2.118955983,0.086118138,4.65265,2.195727536,54.0263655,0.544570087,0.981490519,2.195727537
2276,220000,0.0111,0.9,2.12089779,0.086197056,4.06937,1.918701608,47.21008105,0.478814217,0.978818083,1.918701608
1951,80000,0.0197,0.9,2.143724625,0.087124779,2.41448,1.126301378,27.71289669,0.112138173,0.963915717,1.126301379
122,100000,0.0174,0.1,2.152103708,0.08746532,2.23355,1.037844966,25.53640689,0.036464951,0.960840223,1.037844966
2002,100000,0.0174,0.9,2.152103708,0.08746532,2.18283,1.014277329,24.95651991,0.014076356,0.95993031,1.014277329
2124,150000,0.0139,0.9,2.173108578,0.088318996,2.76817,1.273829586,31.34286083,0.214965635,0.968094808,1.273829586
2373,270000,0.01,0.9,2.182492751,0.088700385,5.11816,2.345098282,57.70166612,0.573578639,0.982669478,2.345098282
46,70000,0.0215,0.1,2.213498601,0.089960518,2.48543,1.122851399,27.62800899,0.109410202,0.963804847,1.122851398
266,160000,0.0135,0.1,2.214054052,0.089983092,3.29335,1.487474977,36.59965363,0.327719783,0.972677337,1.487474977
196,130000,0.0152,0.1,2.223887987,0.090382761,2.61801,1.177222061,28.9658113,0.150542593,0.965476541,1.177222061
1926,70000,0.0217,0.9,2.267742174,0.092165073,2.34598,1.034500318,25.45411102,0.033349741,0.960713615,1.034500318
2297,230000,0.0112,0.9,2.318062601,0.094210185,4.3477,1.875574887,46.14893814,0.46683014,0.978331029,1.875574886
2215,190000,0.0125,0.9,2.331689616,0.094764011,3.65415,1.567168278,38.56052484,0.361906431,0.974066743,1.567168278
2076,130000,0.0155,0.9,2.340489897,0.09512167,2.69468,1.151331609,28.32877093,0.131440506,0.964700198,1.15133161
97,90000,0.0191,0.1,2.351542563,0.09557087,2.41907,1.02871623,25.31179218,0.027914627,0.960492722,1.02871623
2316,240000,0.011,0.9,2.354374364,0.095685959,4.79905,2.038354679,50.15417152,0.509408245,0.980061479,2.038354679
353,200000,0.0122,0.1,2.359828735,0.095907635,4.1968,1.778434146,43.75876853,0.437707602,0.977147437,1.778434146
147,110000,0.0171,0.1,2.366204725,0.096166766,2.9941,1.265359657,31.13445658,0.209710856,0.967881244,1.265359658
374,210000,0.0119,0.1,2.375762166,0.096555198,4.40059,1.852285579,45.5758995,0.460126445,0.978058579,1.852285579
0,50000,0.0267,0.1,2.376411863,0.096581603,3.39003,1.426533023,35.10016292,0.298999754,0.971510104,1.426533023
2148,160000,0.0139,0.9,2.389710616,0.097122087,3.40556,1.425093054,35.06473249,0.298291436,0.971481317,1.425093054
220,140000,0.015,0.1,2.395822203,0.097370473,3.19376,1.333053845,32.80008715,0.249842755,0.969512276,1.333053845
1880,50000,0.0268,0.9,2.399754212,0.097530277,2.78323,1.159797944,28.537087,0.137780848,0.964957881,1.159797944
2236,200000,0.0123,0.9,2.41073976,0.097976749,4.23314,1.75595063,43.20555686,0.430507907,0.976854829,1.75595063
289,170000,0.0135,0.1,2.420748563,0.098383525,3.38727,1.399265521,34.42924006,0.285339355,0.970954921,1.399265521
1977,90000,0.0195,0.9,2.482495083,0.100893013,2.46493,0.992924424,24.43112686,-0.007125997,0.959068609,0.992924424
451,250000,0.011,0.1,2.500206103,0.10161282,5.32761,2.130868329,52.43049056,0.530707747,0.980927129,2.130868329
2335,250000,0.011,0.9,2.500206103,0.10161282,5.5495,2.219617012,54.61417172,0.549471826,0.981689734,2.219617012
1467,330000,0.0108,0.4,2.512310464,0.145754203,2.5376,1.010066246,17.41013259,0.009965927,0.942562184,1.010066246
2027,110000,0.0175,0.9,2.513674117,0.102160184,3.11068,1.237503294,30.44904461,0.191921343,0.967158247,1.237503294
470,260000,0.0108,0.1,2.524735767,0.10260975,5.52544,2.188522091,53.8490738,0.543070639,0.981429579,2.188522091
2428,300000,0.01,0.9,2.548689839,0.103583286,6.76797,2.655470233,65.33843694,0.623418863,0.984695073,2.655470233
506,280000,0.0104,0.1,2.551186466,0.103684753,6.47702,2.538826576,62.46839398,0.606117247,0.983991905,2.538826576
2410,290000,0.0102,0.9,2.553455407,0.103776967,6.24244,2.444702963,60.15246138,0.590952351,0.983375576,2.444702963
2100,140000,0.0154,0.9,2.56648777,0.104306625,3.38972,1.320762187,32.49764816,0.242861425,0.969228542,1.320762187
172,120000,0.0168,0.1,2.567945992,0.10436589,2.78129,1.083079632,26.64941582,0.076706855,0.962475725,1.083079632
394,220000,0.012,0.1,2.600452654,0.105687018,4.99114,1.919335079,47.22566777,0.478986233,0.978825074,1.919335079
1492,340000,0.0108,0.4,2.625187615,0.152302884,2.80279,1.067653216,18.40273753,0.063366283,0.945660259,1.067653216
311,180000,0.0135,0.1,2.633267401,0.107020668,4.30041,1.633107978,40.18298596,0.387670617,0.975113845,1.633107978
2257,210000,0.0124,0.9,2.645696374,0.107525804,4.43097,1.674784017,41.20843402,0.402908082,0.975733123,1.674784016
2171,170000,0.014,0.9,2.66223846,0.108198103,3.75951,1.412161253,34.74654265,0.291865573,0.971220158,1.412161253
488,270000,0.0108,0.1,2.668983588,0.108472238,6.25536,2.343723666,57.66784308,0.573328539,0.982659313,2.343723666
2052,120000,0.0171,0.9,2.689581052,0.109309355,3.08591,1.147357131,28.23097803,0.128431791,0.964577919,1.147357131
414,230000,0.0119,0.1,2.716235597,0.110392643,5.53278,2.036929347,50.11910078,0.509064955,0.980047527,2.036929347
72,80000,0.0216,0.1,2.727246407,0.110840142,2.91764,1.069811658,26.32295437,0.065256027,0.962010343,1.069811658
1517,350000,0.0108,0.4,2.739643541,0.158943159,2.9121,1.062948503,18.32164415,0.059220651,0.945419746,1.062948503
2446,310000,0.0101,0.9,2.745243412,0.111571572,7.28227,2.65268645,65.2699417,0.623023671,0.984679012,2.65268645
244,150000,0.0152,0.1,2.745409026,0.111578303,3.47552,1.26593887,31.14870819,0.210072442,0.96789594,1.26593887
123,100000,0.0191,0.1,2.746104258,0.111606559,3.15087,1.147396349,28.23194289,0.128461581,0.964579129,1.147396349
2003,100000,0.0192,0.9,2.783856206,0.113140865,3.34032,1.199889561,29.52355013,0.166589966,0.966128735,1.199889561
1952,80000,0.0219,0.9,2.827400837,0.114910596,2.85639,1.010252937,24.85749878,0.010148881,0.959770691,1.010252937
433,240000,0.0118,0.1,2.828759014,0.114965795,5.75558,2.034666075,50.06341234,0.508518861,0.980025333,2.034666075
2193,180000,0.0139,0.9,2.842183124,0.115511375,4.58376,1.612760262,39.68232566,0.37994504,0.974799864,1.612760262
2277,220000,0.0125,0.9,2.893372557,0.117591804,5.38309,1.860489755,45.77776526,0.462507118,0.978155334,1.860489755
541,300000,0.0105,0.1,2.895480522,0.117677476,8.0597,2.783544886,68.48974225,0.640745869,0.985399273,2.783544886
2355,260000,0.0114,0.9,2.908117527,0.118191066,6.2172,2.137877834,52.6029607,0.532246425,0.980989663,2.137877834
1541,360000,0.0109,0.4,2.92530799,0.169714667,3.25255,1.111865831,19.16481385,0.100610909,0.947821043,1.111865831
197,130000,0.0169,0.1,2.934281977,0.119254436,3.68106,1.254501111,30.86727944,0.202870375,0.967603235,1.254501111
47,70000,0.024,0.1,2.951146332,0.119939833,3.49286,1.183560423,29.12176808,0.155091721,0.965661426,1.183560423
2392,280000,0.011,0.9,2.95416388,0.120062472,7.40119,2.505341714,61.64449121,0.600852852,0.98377795,2.505341714
333,190000,0.0137,0.1,2.963216577,0.120430389,4.5704,1.542377981,37.95055416,0.351650495,0.973649924,1.542377981
524,290000,0.0108,0.1,2.965066938,0.120505591,7.66804,2.586127113,63.63223429,0.613321404,0.984284695,2.586127113
2125,150000,0.0157,0.9,2.987854529,0.121431719,3.7551,1.256788094,30.92355137,0.204320916,0.967662188,1.256788094
2374,270000,0.0113,0.9,3.004256545,0.122098326,6.61681,2.202478351,54.19247107,0.545966025,0.981547252,2.20247835
267,160000,0.0152,0.1,3.019054438,0.122699739,4.33396,1.435535559,35.32167253,0.303395869,0.97168877,1.435535559
2298,230000,0.0124,0.9,3.024854412,0.12293546,5.55488,1.83641235,45.18533546,0.45545999,0.977868926,1.83641235
1927,70000,0.0243,0.9,3.048576758,0.123899579,3.45441,1.133122199,27.88072428,0.11748265,0.964132926,1.133122199
1394,300000,0.0123,0.4,3.067727628,0.177977285,3.03049,0.987861495,17.02739763,-0.012287659,0.941271119,0.987861495
2481,330000,0.0102,0.9,3.088461327,0.125520558,8.35937,2.706645515,66.59761662,0.630538985,0.984984448,2.706645515
23,60000,0.0267,0.1,3.108081098,0.126317941,4.22792,1.360299126,33.47046323,0.264867571,0.970122911,1.360299126
1565,370000,0.011,0.4,3.119320674,0.180970507,3.48755,1.118047923,19.27137221,0.105583956,0.948109559,1.118047923
2077,130000,0.0173,0.9,3.119360909,0.126776372,3.75832,1.204836539,29.64527175,0.170011891,0.966267808,1.204836539
2317,240000,0.0123,0.9,3.15297815,0.128142637,6.30584,1.999963114,49.20953827,0.499990778,0.979678736,1.999963114
1589,380000,0.0109,0.4,3.167673903,0.183775768,3.67074,1.158812464,19.97401529,0.137047597,0.949934954,1.158812464
375,210000,0.0133,0.1,3.17764376,0.129145091,5.59457,1.760603272,43.32003607,0.43201287,0.976915993,1.760603272
575,320000,0.0105,0.1,3.184084133,0.129406839,9.08482,2.853197221,70.20355392,0.649515991,0.985755707,2.853197221
1903,60000,0.027,0.9,3.200222551,0.130062733,4.05484,1.26704938,31.17603257,0.210764777,0.967924078,1.26704938
98,90000,0.0215,0.1,3.204510801,0.130237015,3.57023,1.114126374,27.41332792,0.102435753,0.963521393,1.114126374
1419,310000,0.0123,0.4,3.219449165,0.186779562,3.1964,0.992840649,17.11322141,-0.007210977,0.941565648,0.992840649
2149,160000,0.0156,0.9,3.231226501,0.131322789,4.5672,1.413457088,34.77842677,0.292514779,0.971246543,1.413457088
148,110000,0.0193,0.1,3.247013417,0.131964397,3.96402,1.220820333,30.03855654,0.180878649,0.966709452,1.220820333
2216,190000,0.0142,0.9,3.254381494,0.132263849,5.07323,1.558892222,38.3568907,0.358518834,0.973929065,1.558892223
354,200000,0.0138,0.1,3.256996434,0.132370125,5.35539,1.644272602,40.45769391,0.391828339,0.975282823,1.644272602
2237,200000,0.0138,0.9,3.256996434,0.132370125,5.51051,1.691899304,41.62955954,0.408948276,0.975978607,1.691899304
558,310000,0.0108,0.1,3.270957154,0.132937513,8.70145,2.660215218,65.45518871,0.624090565,0.984722372,2.660215218
221,140000,0.0169,0.1,3.272533771,0.13300159,4.17258,1.275030387,31.3724069,0.215704967,0.968124856,1.275030387
452,250000,0.0122,0.1,3.277565702,0.133206096,6.84125,2.087296067,51.35838528,0.520911281,0.980528983,2.087296067
2336,250000,0.0122,0.9,3.277565702,0.133206096,6.93663,2.116396933,52.07441858,0.527498843,0.980796713,2.116396933
1,50000,0.0302,0.1,3.279418712,0.133281406,3.95581,1.206253409,29.68013408,0.170986799,0.96630743,1.206253409
1881,50000,0.0302,0.9,3.279418712,0.133281406,3.24639,0.989928486,24.35741112,-0.010173982,0.958944734,0.989928486
395,220000,0.0132,0.1,3.336402246,0.135597318,6.13395,1.838492348,45.23651419,0.456076061,0.977893964,1.838492348
2429,300000,0.0111,0.9,3.348289339,0.136080431,8.4708,2.52988889,62.24848009,0.604725724,0.983935351,2.52988889
290,170000,0.0153,0.1,3.357984309,0.136474452,4.65503,1.386257222,34.10916792,0.278633154,0.970682369,1.386257222
1978,90000,0.0219,0.9,3.362746472,0.136667994,3.86175,1.148391659,28.25643289,0.129216943,0.964609829,1.148391659
2514,350000,0.0102,0.9,3.367928944,0.136878619,9.64264,2.863077031,70.44664879,0.65072543,0.985804861,2.863077031
1613,390000,0.011,0.4,3.370689591,0.195553926,3.86855,1.147702835,19.7825228,0.128694319,0.94945033,1.147702835
1443,320000,0.0123,0.4,3.373499767,0.195716961,3.3804,1.002045423,17.27188069,0.002041248,0.942102425,1.002045423
2028,110000,0.0196,0.9,3.380643202,0.137395349,4.01226,1.186833321,29.20229854,0.157421702,0.96575612,1.186833321
608,340000,0.0104,0.1,3.395309825,0.137991427,10.9100303,3.213265022,79.06310223,0.688790065,0.987351875,3.213265022
471,260000,0.0121,0.1,3.398456747,0.138119323,7.63657,2.24706994,55.28965705,0.554976024,0.981913435,2.247069941
312,180000,0.0149,0.1,3.408328093,0.138520512,5.47217,1.605529119,39.50440206,0.377152374,0.974686365,1.605529119
2411,290000,0.0114,0.9,3.415313097,0.138804395,7.91403,2.317219469,57.01570184,0.5684483,0.982460972,2.317219469
489,270000,0.0119,0.1,3.439421881,0.139784219,8.11191,2.358509738,58.03165807,0.576003447,0.982768026,2.358509738
507,280000,0.0117,0.1,3.471288445,0.141079333,8.568,2.468247781,60.73178699,0.59485429,0.983534158,2.46824778
1321,270000,0.0137,0.4,3.482258379,0.202026701,3.18271,0.913978704,15.7539077,-0.094117396,0.936523685,0.913978704
173,120000,0.0189,0.1,3.494092404,0.142006127,3.81045,1.090540707,26.83299714,0.083023684,0.962732452,1.090540707
1636,400000,0.011,0.4,3.498695647,0.202980326,4.15524,1.187654034,20.47114655,0.158003955,0.951150758,1.187654034
640,360000,0.0102,0.1,3.510544536,0.14267477,12.2275,3.483077874,85.70190791,0.712897605,0.988331648,3.483077875
1468,330000,0.0123,0.4,3.529840719,0.204787238,3.444,0.975681419,16.81745422,-0.024924715,0.940537968,0.975681419
2101,140000,0.0174,0.9,3.531773876,0.143537569,4.57752,1.296096568,31.89074492,0.228452552,0.96864294,1.296096568
2547,370000,0.0101,0.9,3.56208887,0.144769624,11.0528398,3.102909614,76.34778274,0.67772184,0.986902043,3.102909614
592,330000,0.0108,0.1,3.586314664,0.145754203,10.27004,2.863675099,70.46136433,0.650798374,0.985807825,2.863675099
73,80000,0.024,0.1,3.592249465,0.145995404,4.22078,1.17496851,28.91036214,0.148913361,0.965410326,1.17496851
1346,280000,0.0136,0.4,3.604078394,0.209094211,3.38099,0.938101126,16.16969683,-0.065983157,0.938155921,0.938101126
1493,340000,0.0122,0.4,3.610541178,0.209469156,3.81508,1.056650461,18.21308718,0.053613246,0.945094426,1.056650461
1659,410000,0.011,0.4,3.62822189,0.21049492,4.29972,1.185076363,20.42671624,0.15617252,0.951044505,1.185076362
415,230000,0.0133,0.1,3.633035839,0.147653035,7.10142,1.954679314,48.09532022,0.48840713,0.979207956,1.954679314
2258,210000,0.014,0.9,3.633718641,0.147680785,5.97973,1.645622733,40.49091424,0.392327306,0.975303101,1.645622733
1248,240000,0.0149,0.4,3.646709073,0.211567472,3.18289,0.872811605,15.04432591,-0.145722621,0.933529757,0.872811605
2172,170000,0.0158,0.9,3.652537333,0.14844561,5.09159,1.393987121,34.29936392,0.282633257,0.97084494,1.393987121
245,150000,0.017,0.1,3.678708896,0.149509269,4.5824,1.245654421,30.64960474,0.197209127,0.967373152,1.245654421
434,240000,0.0131,0.1,3.717708403,0.151094278,8.02228,2.157856166,53.09453214,0.536577082,0.981165669,2.157856166
1370,290000,0.0135,0.4,3.722631333,0.215972178,3.47942,0.934666823,16.11050105,-0.069899964,0.937928684,0.934666823
2053,120000,0.0194,0.9,3.740975724,0.152039903,4.19448,1.121226201,27.58802076,0.108119308,0.963752383,1.121226201
2278,220000,0.0138,0.9,3.747620398,0.152309955,6.67569,1.781314352,43.82963674,0.438616772,0.977184388,1.781314352
1953,80000,0.0244,0.9,3.750907325,0.152443541,4.36824,1.164582225,28.65480539,0.141322976,0.965101839,1.164582225
1682,420000,0.011,0.4,3.759248635,0.218096568,4.57232,1.216285605,20.96465819,0.177824685,0.952300677,1.216285605
1518,350000,0.0122,0.4,3.767957674,0.218601831,3.83375,1.017461005,17.53759327,0.01716135,0.942979633,1.017461005
2464,320000,0.0112,0.9,3.769391425,0.153194768,9.76852,2.591537704,63.76536306,0.614128709,0.984317505,2.591537704
2194,180000,0.0155,0.9,3.778953513,0.153583388,5.83397,1.543805707,37.98568371,0.352250095,0.973674292,1.543805707
1224,230000,0.0155,0.4,3.797694301,0.220327031,3.32709,0.876081574,15.10068912,-0.141446219,0.933777857,0.876081574
624,350000,0.0107,0.1,3.816856344,0.155123827,11.4400898,2.997254486,73.74811479,0.66636133,0.986440331,2.997254486
2447,310000,0.0115,0.9,3.854680662,0.156661074,9.57216,2.48325629,61.1010748,0.597302943,0.983633676,2.48325629
2356,260000,0.0127,0.9,3.85690044,0.15675129,7.97888,2.068728536,50.90152687,0.516611299,0.980354224,2.068728536
124,100000,0.0218,0.1,3.88026396,0.157700825,4.60899,1.187803213,29.22616289,0.158109703,0.965784082,1.187803213
2004,100000,0.0218,0.9,3.88026396,0.157700825,4.59835,1.185061132,29.15869337,0.156161675,0.96570491,1.185061132
1705,430000,0.011,0.4,3.891756914,0.225784168,4.82288,1.239255202,21.36057653,0.193063706,0.953184784,1.239255202
2594,400000,0.01,0.9,3.892707712,0.158206561,12.8886,3.310960122,81.46691211,0.697972805,0.987725078,3.310960122
2563,380000,0.0103,0.9,3.899617212,0.158487376,11.8001,3.025963667,74.4545105,0.669526766,0.98656898,3.025963667
525,290000,0.012,0.1,3.905499736,0.158726452,9.36609,2.398179653,59.00774497,0.583017061,0.983053072,2.398179653
2375,270000,0.0125,0.9,3.911500777,0.158970345,8.35024,2.134791855,52.52702949,0.531570257,0.980962183,2.134791855
1542,360000,0.0122,0.4,3.927512558,0.227858567,4.31527,1.098728505,18.93837066,0.089857052,0.947197147,1.098728505
542,300000,0.0118,0.1,3.92886288,0.159675972,10.1900596,2.593640937,63.81711332,0.614441619,0.984330222,2.593640936
1728,440000,0.0109,0.4,3.930737898,0.228045689,4.95234,1.259900845,21.71643771,0.206286746,0.953951932,1.259900845
656,370000,0.0105,0.1,3.942841461,0.160244086,12.82696,3.253227432,80.04638624,0.692612945,0.987507244,3.253227432
686,390000,0.0102,0.1,3.949583136,0.16051808,14.8950098,3.77128656,92.79334639,0.7348385,0.989223365,3.771286561
334,190000,0.0153,0.1,3.955421881,0.160755377,6.17704,1.561664011,38.42509106,0.359657396,0.973975338,1.561664011
1750,450000,0.0108,0.4,3.966217695,0.230104085,5.11129,1.288706368,22.21294768,0.224028045,0.954981211,1.288706368
1273,250000,0.0151,0.4,4.009980829,0.232643047,3.48912,0.870108898,14.99774029,-0.149281432,0.933323289,0.870108898
2498,340000,0.0111,0.9,4.025764173,0.163614212,11.3513203,2.819668468,69.37857147,0.645348377,0.985586328,2.819668469
2126,150000,0.0176,0.9,4.027936361,0.163702494,4.99826,1.240898453,30.53258309,0.194132286,0.967248104,1.240898453
198,130000,0.0191,0.1,4.040772732,0.164224187,4.89112,1.210441746,29.783189,0.173855327,0.966424012,1.210441746
2393,280000,0.0124,0.9,4.040869361,0.164228114,9.30875,2.303650321,56.68182976,0.56590634,0.982357662,2.303650321
1200,220000,0.0163,0.4,4.057379134,0.235392907,3.45454,0.851421542,14.67563337,-0.174506341,0.931859841,0.851421542
2299,230000,0.0139,0.9,4.077327484,0.165709837,7.72618,1.89491279,46.62475167,0.472271228,0.978552165,1.89491279
1566,370000,0.0122,0.4,4.089174265,0.237237533,4.54161,1.110642322,19.14372461,0.09962012,0.947763561,1.110642322
48,70000,0.0272,0.1,4.093734982,0.166376667,5.22625,1.276645905,31.41215709,0.216697444,0.968165192,1.276645905
1772,460000,0.0108,0.4,4.096652863,0.237671411,5.31816,1.29817199,22.37610311,0.229686045,0.955309466,1.29817199
268,160000,0.0171,0.1,4.107896043,0.166952198,5.663,1.378564584,33.91988885,0.274607797,0.970518771,1.378564584
2482,330000,0.0114,0.9,4.130897446,0.167887015,10.9127803,2.641745636,65.00074053,0.62146242,0.98461556,2.641745636
2318,240000,0.0137,0.9,4.179548154,0.169864267,8.23333,1.969909114,48.47005286,0.492362367,0.979368704,1.969909114
149,110000,0.0213,0.1,4.201956348,0.170774976,4.85798,1.156123386,28.44667359,0.135040418,0.964846505,1.156123386
1395,300000,0.0139,0.4,4.223599219,0.245036331,4.03096,0.954389797,16.45045852,-0.047789911,0.939211421,0.954389797
1794,470000,0.0108,0.4,4.228433953,0.245316823,5.49804,1.300254435,22.4119974,0.230919754,0.955381041,1.300254435
1590,380000,0.0122,0.4,4.25291254,0.246736973,4.77957,1.123834538,19.37111387,0.110189297,0.948376743,1.123834538
1928,70000,0.0276,0.9,4.253019634,0.172850278,5.12569,1.205188417,29.65392974,0.170254223,0.966277657,1.205188417
355,200000,0.0153,0.1,4.2656785,0.173364757,6.89641,1.616720529,39.77976908,0.381463907,0.974861594,1.616720529
2238,200000,0.0153,0.9,4.2656785,0.173364757,7.02003,1.645700678,40.49283212,0.392356087,0.975304271,1.645700678
99,90000,0.024,0.1,4.272413044,0.173638461,5.16048,1.207860744,29.7196829,0.172089991,0.966352266,1.207860744
376,210000,0.0149,0.1,4.276617985,0.173809357,7.74898,1.811941124,44.58321539,0.448105688,0.977570034,1.811941125
2531,360000,0.011,0.9,4.276781588,0.173816006,12.7175596,2.973628496,73.16679225,0.663710513,0.986332597,2.973628496
730,420000,0.0101,0.1,4.292850632,0.174469081,16.7364609,3.898682329,95.92794783,0.743503082,0.989575509,3.898682329
1175,210000,0.0171,0.4,4.294475872,0.249148311,3.56347,0.829779956,14.30260549,-0.205138775,0.930082669,0.829779956
2217,190000,0.0158,0.9,4.302380464,0.17485639,6.54665,1.521634373,37.44015303,0.342811902,0.973290707,1.521634373
576,320000,0.0118,0.1,4.320467662,0.175591486,11.8908301,2.752209027,67.71871673,0.636655505,0.985233034,2.752209027
1297,260000,0.0152,0.4,4.322292803,0.250762138,3.88941,0.899848802,15.51035587,-0.111297807,0.935526947,0.899848802
2078,130000,0.0196,0.9,4.323230879,0.175703788,4.87279,1.12711769,27.73298206,0.112781204,0.963941851,1.12711769
1614,390000,0.0121,0.4,4.324622602,0.250897303,4.88801,1.13027435,19.48211456,0.115259052,0.948670869,1.13027435
2639,430000,0.01,0.9,4.3300343,0.175980291,15.4246699,3.562251204,87.64998519,0.719278641,0.988590985,3.562251205
1420,310000,0.0138,0.4,4.349592032,0.25234593,4.28531,0.985221135,16.98188673,-0.015000556,0.941113728,0.985221135
2610,410000,0.0103,0.9,4.361189538,0.177246495,14.2510195,3.267690931,80.40226409,0.693973506,0.987562539,3.267690931
1816,480000,0.0108,0.4,4.361545773,0.253039438,5.94038,1.361989604,23.47610336,0.265780005,0.957403493,1.361989604
24,60000,0.0304,0.1,4.363780589,0.1773518,5.61385,1.286464772,31.6537526,0.222675955,0.968408169,1.286464772
2,50000,0.0338,0.1,4.402315997,0.178917948,5.49428,1.248043076,30.70837812,0.198745605,0.967435597,1.248043076
1882,50000,0.0338,0.9,4.402315997,0.178917948,5.22229,1.186259688,29.18818407,0.157014261,0.965739561,1.186259688
559,310000,0.0121,0.1,4.402918734,0.178942444,11.3588799,2.579852272,63.47784039,0.612380906,0.984246471,2.579852272
671,380000,0.0108,0.1,4.414175344,0.179399933,14.5753301,3.301937273,81.24490269,0.697147487,0.987691536,3.301937273
701,400000,0.0105,0.1,4.422373875,0.179733136,15.9134902,3.598404533,88.53954565,0.722099061,0.988705612,3.598404534
2150,160000,0.0176,0.9,4.429416175,0.180019347,5.91692,1.335823902,32.86824499,0.251398333,0.969575498,1.335823902
453,250000,0.0137,0.1,4.438432546,0.180385789,8.57309,1.931558024,47.52641573,0.48228322,0.97895907,1.931558025
2337,250000,0.0137,0.9,4.438432546,0.180385789,8.80821,1.984531681,48.82984435,0.496102778,0.979520721,1.984531681
1979,90000,0.0244,0.9,4.461111495,0.181307501,5.29038,1.185888316,29.17904649,0.156750272,0.965728832,1.185888316
1904,60000,0.0307,0.9,4.477277962,0.181964535,5.18566,1.158217123,28.4981906,0.136604027,0.964910053,1.158217123
291,170000,0.0171,0.1,4.491391452,0.182538133,6.2713,1.396293346,34.35610903,0.283818115,0.970893095,1.396293346
1838,490000,0.0108,0.4,4.495973616,0.260838404,6.09612,1.355906533,23.37125173,0.262486038,0.95721239,1.355906533
396,220000,0.0148,0.1,4.499839816,0.182881489,8.36503,1.858961728,45.74016783,0.46206531,0.978137378,1.858961728
1151,200000,0.0179,0.4,4.504381553,0.261326199,3.71666,0.825121042,14.22230153,-0.211943399,0.929687892,0.825121042
2515,350000,0.0114,0.9,4.504692661,0.183078717,12.1869697,2.705394267,66.56682928,0.630368109,0.984977503,2.705394267
222,140000,0.0191,0.1,4.506576168,0.183155267,5.80638,1.288423802,31.70195482,0.223857865,0.968456204,1.288423802
609,340000,0.0116,0.1,4.517317773,0.183591824,13.6167,3.014332992,74.16833551,0.668251649,0.986517157,3.014332992
2029,110000,0.0219,0.9,4.518524219,0.183640857,5.21525,1.154193216,28.39918134,0.133593937,0.964787717,1.154193216
2412,290000,0.0127,0.9,4.529570233,0.184089786,10.2136104,2.254874055,55.48167892,0.556516251,0.981976032,2.254874055
1444,320000,0.0138,0.4,4.557719955,0.264420679,4.41618,0.968945008,16.70134127,-0.032050314,0.940124569,0.968945008
2430,300000,0.0125,0.9,4.567805451,0.185643733,11.3202305,2.478264589,60.9782529,0.596491834,0.983600711,2.478264589
1637,400000,0.0122,0.4,4.586503825,0.266090604,5.21944,1.137999705,19.6152736,0.12126515,0.949019319,1.137999705
2654,440000,0.0101,0.9,4.59715559,0.186836575,16.7101895,3.63489753,89.43746427,0.724889081,0.988819003,3.63489753
472,260000,0.0136,0.1,4.613037901,0.187482061,9.59763,2.080544363,51.1922578,0.51935656,0.980465796,2.080544363
1660,410000,0.0121,0.4,4.655038671,0.270066722,5.33273,1.14558232,19.74597226,0.1270815,0.949356761,1.14558232
174,120000,0.0211,0.1,4.659840402,0.189384197,5.17515,1.110585246,27.32619766,0.099573848,0.963405081,1.110585246
313,180000,0.0168,0.1,4.664739944,0.189583324,7.0142,1.503663673,36.99797984,0.334957665,0.972971497,1.503663673
508,280000,0.0131,0.1,4.66481459,0.189586357,11.3842803,2.440457189,60.04799333,0.590240712,0.983346654,2.440457189
744,430000,0.0103,0.1,4.67796349,0.190120752,17.6950801,3.782646046,93.0728493,0.735634794,0.989255728,3.782646046
1469,330000,0.0137,0.4,4.679112432,0.271463385,4.53575,0.969361191,16.70851485,-0.031607216,0.940150276,0.969361191
490,270000,0.0134,0.1,4.691305617,0.190663,10.6574199,2.271738567,55.89663385,0.559808503,0.982109835,2.271738567
716,410000,0.0106,0.1,4.701178226,0.19106424,16.7240391,3.557414396,87.5309744,0.71889696,0.988575473,3.557414396
2259,210000,0.0155,0.9,4.741662221,0.192709582,8.21047,1.731559444,42.6054061,0.422485897,0.9765288,1.731559444
1859,500000,0.0109,0.4,4.744677474,0.275267207,6.57354,1.385455605,23.88057797,0.278215775,0.958124967,1.385455605
2548,370000,0.0113,0.9,4.777380808,0.194161248,13.8246699,2.893775995,71.20200371,0.65443075,0.985955451,2.893775994
786,460000,0.01,0.1,4.782017444,0.19434969,21.0389805,4.399603462,108.2532239,0.772706789,0.9907624,4.399603461
1494,340000,0.0136,0.4,4.796577179,0.27827822,4.90345,1.022281059,17.62067473,0.021795434,0.943248484,1.022281059
641,360000,0.0115,0.1,4.803903348,0.195239172,15.6234199,3.252234437,80.02195328,0.692519091,0.987503429,3.252234437
1322,270000,0.0155,0.4,4.808814409,0.278988175,4.27356,0.888693062,15.31806859,-0.125247899,0.934717618,0.888693062
2579,390000,0.011,0.9,4.811647955,0.195553926,15.4683701,3.214775945,79.10027897,0.688936331,0.98735782,3.214775945
1126,190000,0.0189,0.4,4.814705437,0.279329949,3.9265,0.815522372,14.05685289,-0.22620793,0.928860321,0.815522372
2102,140000,0.0196,0.9,4.821594912,0.195958188,6.13586,1.272578911,31.31208786,0.214194113,0.968063452,1.272578911
1683,420000,0.0121,0.4,4.823147067,0.279819699,5.58368,1.157683961,19.95456367,0.136206397,0.949886151,1.157683961
593,330000,0.0121,0.1,4.827410229,0.196194533,12.7255703,2.636107084,64.86200255,0.62065274,0.984582653,2.636107084
74,80000,0.027,0.1,4.887817582,0.198649595,6.10118,1.248242165,30.71327681,0.198873401,0.967440791,1.248242165
416,230000,0.0149,0.1,4.889505426,0.198718192,9.14116,1.869546959,46.00061981,0.465111055,0.978261162,1.869546959
1347,280000,0.0153,0.4,4.903912691,0.284505397,4.47797,0.913142277,15.73949052,-0.095119595,0.936465542,0.913142277
1519,350000,0.0135,0.4,4.910035938,0.284860643,4.87511,0.992886826,17.1140174,-0.007164133,0.941568366,0.992886826
2173,170000,0.0177,0.9,4.915205476,0.199762688,6.8652,1.39672696,34.36677824,0.284040454,0.970902131,1.39672696
2697,470000,0.01,0.9,4.935845336,0.200601529,18.7521699,3.799181016,93.47969576,0.736785377,0.98930249,3.799181016
246,150000,0.0191,0.1,4.988369017,0.202736184,6.13353,1.229566213,30.25375085,0.186705043,0.966946247,1.229566213
1371,290000,0.0151,0.4,4.98927392,0.289457714,4.66354,0.934713162,16.11129977,-0.069846923,0.937931761,0.934713162
2279,220000,0.0154,0.9,4.992570149,0.202906926,8.57372,1.71729585,42.25444724,0.417689154,0.976333852,1.71729585
1706,430000,0.0121,0.4,4.993156284,0.289682953,5.98105,1.197849548,20.64688287,0.165170616,0.951566539,1.197849548
2669,450000,0.0103,0.9,5.001773606,0.203280971,17.7718203,3.553103699,87.42490855,0.71855592,0.988561612,3.553103699
2054,120000,0.0217,0.9,5.014307609,0.203790375,5.66293,1.129354328,27.78801501,0.114538303,0.964013263,1.129354328
1102,180000,0.0199,0.4,5.088002457,0.295185549,4.3185,0.848761383,14.62978122,-0.178187439,0.931646278,0.848761383
2448,310000,0.0128,0.9,5.100393335,0.207289052,11.7883301,2.31125902,56.86904343,0.567335382,0.982415741,2.31125902
2195,180000,0.0174,0.9,5.112995114,0.20780121,8.09398,1.583021266,38.95059129,0.368296547,0.974326449,1.583021266
435,240000,0.0148,0.1,5.114808445,0.207874907,9.99802,1.95472032,48.09632939,0.488417862,0.979208393,1.95472032
1954,80000,0.0275,0.9,5.128039357,0.208412635,6.03829,1.177504613,28.97276358,0.150746427,0.965484825,1.177504613
2465,320000,0.0126,0.9,5.12884694,0.208445457,12.4880703,2.434868977,59.910494,0.589300283,0.983308433,2.434868976
625,350000,0.012,0.1,5.151233722,0.209355295,14.7078398,2.855207237,70.2530108,0.649762726,0.985765735,2.855207236
125,100000,0.0243,0.1,5.153992709,0.209467426,6.15675,1.194559315,29.39239822,0.162871205,0.965977598,1.194559315
2005,100000,0.0243,0.9,5.153992709,0.209467426,5.95767,1.155932951,28.44198792,0.13489792,0.964840714,1.155932951
543,300000,0.0131,0.1,5.163524526,0.209854816,12.8107598,2.481010739,61.04582227,0.596938464,0.983618863,2.481010739
1729,440000,0.0121,0.4,5.165042859,0.299655125,6.36489,1.232301488,21.24071798,0.188510271,0.952920612,1.232301488
2564,380000,0.0115,0.9,5.201913549,0.211415014,15.01579,2.886589686,71.02518272,0.653570438,0.985920487,2.886589686
335,190000,0.017,0.1,5.209966398,0.211742296,8.36485,1.605547783,39.50486114,0.377159615,0.97468666,1.605547783
526,290000,0.0134,0.1,5.211734999,0.211814175,11.9852197,2.299660229,56.58365263,0.565153153,0.982327051,2.299660229
758,440000,0.0106,0.1,5.216237446,0.211997162,19.5410508,3.746196565,92.17600187,0.733062592,0.989151189,3.746196565
2711,480000,0.0101,0.9,5.225423835,0.212370514,19.6326094,3.757132439,92.44508115,0.733839566,0.989182767,3.757132439
657,370000,0.0117,0.1,5.232283016,0.212649283,16.5518398,3.163406824,77.83633016,0.68388511,0.987152529,3.163406824
2357,260000,0.0143,0.9,5.259930142,0.213772911,10.6103398,2.017201657,49.63369657,0.504263743,0.979852397,2.017201657
687,390000,0.0114,0.1,5.282670288,0.214697111,18.7834102,3.555665824,87.48795041,0.718758722,0.988569855,3.555665824
799,470000,0.0103,0.1,5.332452974,0.216720368,22.2773809,4.17769852,102.7932035,0.760633757,0.99027173,4.177698521
2394,280000,0.0138,0.9,5.344990987,0.217229935,12.0585801,2.256052467,55.51067398,0.556747897,0.981985447,2.256052467
2595,400000,0.0113,0.9,5.358410752,0.217775338,16.4952,3.078375429,75.74411387,0.675153332,0.986797654,3.078375429
2376,270000,0.0141,0.9,5.359398171,0.217815469,11.2097803,2.091611771,51.4645739,0.521899803,0.980569158,2.091611771
2625,420000,0.011,0.9,5.366314673,0.218096568,18.3337695,3.416454423,84.06262266,0.707298891,0.988104107,3.416454423
199,130000,0.0213,0.1,5.373541764,0.218390289,6.35505,1.182655738,29.09950817,0.1544454,0.965635158,1.182655738
2499,340000,0.0124,0.9,5.377891278,0.218567061,14.4629102,2.689327369,66.17149965,0.62815981,0.984887754,2.689327369
1078,170000,0.021,0.4,5.383908662,0.312352843,4.60972,0.856203233,14.7580536,-0.167947004,0.932240387,0.856203232
2127,150000,0.0197,0.9,5.408557727,0.2198134,6.72042,1.242553069,30.57329535,0.1952054,0.967291717,1.242553069
1543,360000,0.0138,0.4,5.420687615,0.314486611,5.72013,1.055240664,18.18878706,0.052348878,0.945021073,1.055240664
49,70000,0.0303,0.1,5.428507616,0.220624199,6.8617,1.264012227,31.10130272,0.208868412,0.967847006,1.264012227
1249,240000,0.0174,0.4,5.470601762,0.31738243,4.70793,0.860587227,14.83361886,-0.16199726,0.932585567,0.860587227
2300,230000,0.0156,0.9,5.513123024,0.22406312,9.70753,1.760804168,43.32497914,0.432077673,0.976918627,1.760804168
1396,300000,0.0154,0.4,5.521439673,0.320331842,5.31332,0.962306991,16.58692426,-0.039169422,0.939711547,0.962306991
772,450000,0.0107,0.1,5.525712723,0.224574788,20.5675898,3.72216053,91.58458963,0.731338831,0.989081133,3.722160531
1751,450000,0.0123,0.4,5.57260614,0.323300316,6.85852,1.23075628,21.21408381,0.18749145,0.952861504,1.230756279
2483,330000,0.0128,0.9,5.592129321,0.227274076,14.0190303,2.506921692,61.68336727,0.601104413,0.983788174,2.506921692
1929,70000,0.0307,0.9,5.617888574,0.228320978,6.54665,1.165322152,28.67301138,0.141868196,0.965123998,1.165322151
1274,250000,0.0172,0.4,5.636473927,0.32700567,4.94977,0.878167816,15.13664885,-0.138734512,0.933935179,0.878167816
269,160000,0.0193,0.1,5.63704122,0.229099376,7.55638,1.340486916,32.9829794,0.254002416,0.969681332,1.340486916
1567,370000,0.0138,0.4,5.643810418,0.327431303,5.8306,1.03309636,17.80709403,0.032036082,0.943842606,1.03309636
2725,490000,0.0103,0.9,5.669845656,0.230432606,20.7615098,3.661741617,90.09796903,0.726905909,0.988900971,3.661741617
577,320000,0.0131,0.1,5.678192753,0.230771847,15.10654,2.660448607,65.4609312,0.624123542,0.984723713,2.660448607
